Repository: IBM/ibm-materials-notebook

# IBM Materials

This repository contains software and packages pertaining to the orgnization and representation of experimental chemistry data, particularly for use with polymer chemistry.

## Documentation

Please see the official documentation webpage for details surrounding the applications and packages.

File: apps/docs/examples/generated_polymers/polymerData.json (part 1 of 35)
[
  {
    "name": "PE-Pyrene-Bu-OH-p(L-Lac)100",
    "type": "polymer",
    "roles": [
      "product"
    ],
    "time_point": {
      "unit": "s",
      "value": 20,
      "uncertainty": null
    },
    "sampleId": "JACS2006-1A",
    "mn_avg": [
      {
        "source": "gpc",
        "unit": "g/mol",
        "value": 24200,
        "uncertainty": null
      },
      {
        "source": "computed",
        "unit": "g/mol",
        "value": 14674,
        "uncertainty": null
      },
      {
        "source": "theoretical",
        "unit": "g/mol",
        "value": 14530,
        "uncertainty": null
      }
    ],
    "dispersity": [
      {
        "source": "gpc",
        "unit": null,
        "value": 1.19,
        "uncertainty": null
      }
    ],
    "graph": "<A|[R]OCCCCC1=C2C(C3=C4C=C2)=C(C=CC3=CC=C4)C=C1|A.R -> B.R><B|O=C(O[C@H](C([R])=O)C)[C@@H](O[Q])C|B.Q -> B.R>"
  },
  {
    "name": "PE-Pyrene-Bu-OH-p(L-Lac)500",
    "type": "polymer",
    "roles": [
      "product"
    ],
    "time_point": {
      "unit": "s",
      "value": 60,
      "uncertainty": null
    },
    "sampleId": "Triaz-2006-1A",
    "mn_avg": [
      {
        "source": "gpc",
        "unit": "g/mol",
        "value": 62600,
        "uncertainty": null
      },
      {
        "source": "computed",
        "unit": "g/mol",
        "value": 72237,
        "uncertainty": null
      },
      {
        "source": "theoretical",
        "unit": "g/mol",
        "value": 68638,
        "uncertainty": null
      }
    ],
    "dispersity": [
      {
        "source": "gpc",
        "unit": null,
        "value": 1.11,
        "uncertainty": null
      }
    ],
    "graph": "<A|[R]OCCCCC1=C2C(C3=C4C=C2)=C(C=CC3=CC=C4)C=C1|A.R -> B.R><B|O=C(O[C@H](C([R])=O)C)[C@@H](O[Q])C|B.Q -> B.R>"
  },
  {
    "name": "PE-Pyrene-Bu-OH-p(Vl)25",
    "type": "polymer",
    "roles": [
      "product"
    ],
    "time_point": {
      "unit": "s",
      "value": 720,
      "uncertainty": null
    },
    "sampleId": "Triaz-2006-2A",
    "mn_avg": [
      {
        "source": "gpc",
        "unit": "g/mol",
        "value": 3800,
        "uncertainty": null
      },
      {
        "source": "computed",
        "unit": "g/mol",
        "value": 2782,
        "uncertainty": null
      },
      {
        "source": "theoretical",
        "unit": "g/mol",
        "value": 2531,
        "uncertainty": null
      }
    ],
    "dispersity": [
      {
        "source": "gpc",
        "unit": null,
        "value": 1.06,
        "uncertainty": null
      }
    ],
    "graph": "<A|[R]OCCCCC1=C2C(C3=C4C=C2)=C(C=CC3=CC=C4)C=C1|A.R -> B.R><B|O=C([R])CCCCO[Q]|B.Q -> B.R>"
  },
  {
    "name": "PE-Pyrene-Bu-OH-p(Vl)50",
    "type": "polymer",
    "roles": [
      "product"
    ],
    "time_point": {
      "unit": "s",
      "value": 900,
      "uncertainty": null
    },
    "sampleId": "Triaz-2006-3A",
    "mn_avg": [
      {
        "source": "gpc",
        "unit": "g/mol",
        "value": 7000,
        "uncertainty": null
      },
      {
        "source": "computed",
        "unit": "g/mol",
        "value": 5291,
        "uncertainty": null
      },
      {
        "source": "theoretical",
        "unit": "g/mol",
        "value": 4689,
        "uncertainty": null
      }
    ],
    "dispersity": [
      {
        "source": "gpc",
        "unit": null,
        "value": 1.05,
        "uncertainty": null
      }
    ],
    "graph": "<A|[R]OCCCCC1=C2C(C3=C4C=C2)=C(C=CC3=CC=C4)C=C1|A.R -> B.R><B|O=C([R])CCCCO[Q]|B.Q -> B.R>"
  },
  {
    "name": "PE-Pyrene-Bu-OH-p(Vl)100",
    "type": "polymer",
    "roles": [
      "product"
    ],
    "time_point": {
      "unit": "s",
      "value": 1860,
      "uncertainty": null
    },
    "sampleId": "Triaz-2006-4A",
    "mn_avg": [
      {
        "source": "gpc",
        "unit": "g/mol",
        "value": 14500,
        "uncertainty": null
      },
      {
        "source": "computed",
        "unit": "g/mol",
        "value": 10310,
        "uncertainty": null
      },
      {
        "source": "theoretical",
        "unit": "g/mol",
        "value": 9407,
        "uncertainty": null
      }
    ],
    "dispersity": [
      {
        "source": "gpc",
        "unit": null,
        "value": 1.09,
        "uncertainty": null
      }
    ],
    "graph": "<A|[R]OCCCCC1=C2C(C3=C4C=C2)=C(C=CC3=CC=C4)C=C1|A.R -> B.R><B|O=C([R])CCCCO[Q]|B.Q -> B.R>"
  },
  {
    "name": "PE-Pyrene-Bu-OH-p(VL)200",
    "type": "polymer",
    "roles": [
      "product"
    ],
    "time_point": {
      "unit": "s",
      "value": 1860,
      "uncertainty": null
    },
    "sampleId": "Triaz-2006-5A",
    "mn_avg": [
      {
        "source": "gpc",
        "unit": "g/mol",
        "value": 16500,
        "uncertainty": null
      },
      {
        "source": "computed",
        "unit": "g/mol",
        "value": 20339,
        "uncertainty": null
      },
      {
        "source": "theoretical",
        "unit": "g/mol",
        "value": 15724,
        "uncertainty": null
      }
    ],
    "dispersity": [
      {
        "source": "gpc",
        "unit": null,
        "value": 1.12,
        "uncertainty": null
      }
    ],
    "graph": "<A|[R]OCCCCC1=C2C(C3=C4C=C2)=C(C=CC3=CC=C4)C=C1|A.R -> B.R><B|O=C([R])CCCCO[Q]|B.Q -> B.R>"
  },
  {
    "name": "PE-Pyrene-Bu-OH-p(Cl)50",
    "type": "polymer",
    "roles": [
      "product"
    ],
    "time_point": {
      "unit": "s",
      "value": 18000,
      "uncertainty": null
    },
    "sampleId": "Triaz-2006-6A",
    "mn_avg": [
      {
        "source": "gpc",
        "unit": "g/mol",
        "value": 8200,
        "uncertainty": null
      },
      {
        "source": "computed",
        "unit": "g/mol",
        "value": 5990,
        "uncertainty": null
      },
      {
        "source": "theoretical",
        "unit": "g/mol",
        "value": 4618,
        "uncertainty": null
      }
    ],
    "dispersity": [
      {
        "source": "gpc",
        "unit": null,
        "value": 1.1,
        "uncertainty": null
      }
    ],
    "graph": "<A|[R]OCCCCC1=C2C(C3=C4C=C2)=C(C=CC3=CC=C4)C=C1|A.R -> B.R><B|O=C([R])CCCCCO[Q]|B.Q -> B.R>"
  },
  {
    "name": "PE-Pyrene-Bu-OH-p(Cl)100",
    "type": "polymer",
    "roles": [
      "product"
    ],
    "time_point": {
      "unit": "s",
      "value": 28800,
      "uncertainty": null
    },
    "sampleId": "Triaz-2006-7A",
    "mn_avg": [
      {
        "source": "gpc",
        "unit": "g/mol",
        "value": 16900,
        "uncertainty": null
      },
      {
        "source": "computed",
        "unit": "g/mol",
        "value": 11709,
        "uncertainty": null
      },
      {
        "source": "theoretical",
        "unit": "g/mol",
        "value": 8507,
        "uncertainty": null
      }
    ],
    "dispersity": [
      {
        "source": "gpc",
        "unit": null,
        "value": 1.16,
        "uncertainty": null
      }
    ],
    "graph": "<A|[R]OCCCCC1=C2C(C3=C4C=C2)=C(C=CC3=CC=C4)C=C1|A.R -> B.R><B|O=C([R])CCCCCO[Q]|B.Q -> B.R>"
  },
  {
    "name": "PE-Pyrene-Bu-OH-p(Cl)200",
    "type": "polymer",
    "roles": [
      "product"
    ],
    "time_point": {
      "unit": "s",
      "value": 28800,
      "uncertainty": null
    },
    "sampleId": "Triaz-2006-8A",
    "mn_avg": [
      {
        "source": "gpc",
        "unit": "g/mol",
        "value": 20800,
        "uncertainty": null
      },
      {
        "source": "computed",
        "unit": "g/mol",
        "value": 23135,
        "uncertainty": null
      },
      {
        "source": "theoretical",
        "unit": "g/mol",
        "value": 12162,
        "uncertainty": null
      }
    ],
    "dispersity": [
      {
        "source": "gpc",
        "unit": null,
        "value": 1.16,
        "uncertainty": null
      }
    ],
    "graph": "<A|[R]OCCCCC1=C2C(C3=C4C=C2)=C(C=CC3=CC=C4)C=C1|A.R -> B.R><B|O=C([R])CCCCCO[Q]|B.Q -> B.R>"
  },
  {
    "name": "PE-mPEG-5.3K-OH-p(rac-Lac)100",
    "type": "polymer",
    "roles": [
      "product"
    ],
    "time_point": {
      "unit": "s",
      "value": 15,
      "uncertainty": null
    },
    "sampleId": "Triaz-2006-9A",
    "mn_avg": [
      {
        "source": "gpc",
        "unit": "g/mol",
        "value": 19000,
        "uncertainty": null
      },
      {
        "source": "computed",
        "unit": "g/mol",
        "value": 17545,
        "uncertainty": null
      },
      {
        "source": "theoretical",
        "unit": "g/mol",
        "value": 15708,
        "uncertainty": null
      }
    ],
    "dispersity": [
      {
        "source": "gpc",
        "unit": null,
        "value": 1.05,
        "uncertainty": null
      }
    ],
    "graph": "<A|CO[R]|A.R -> C.R><B|O=C(O[C@H](C([R])=O)C)[C@@H](O[Q])C|B.Q -> B.R><C|[Q]OCC[R]|C.Q -> B.R|C.Q -> C.R>"
  },
  {
    "name": "PE-mPEG-5.3K-OH-p(VL)50",
    "type": "polymer",
    "roles": [
      "product"
    ],
    "time_point": {
      "unit": "s",
      "value": 900,
      "uncertainty": null
    },
    "sampleId": "Triaz-2006-10A",
    "mn_avg": [
      {
        "source": "gpc",
        "unit": "g/mol",
        "value": 11000,
        "uncertainty": null
      },
      {
        "source": "computed",
        "unit": "g/mol",
        "value": 10304,
        "uncertainty": null
      },
      {
        "source": "theoretical",
        "unit": "g/mol",
        "value": 8052,
        "uncertainty": null
      }
    ],
    "dispersity": [
      {
        "source": "gpc",
        "unit": null,
        "value": 1.04,
        "uncertainty": null
      }
    ],
    "graph": "<A|CO[R]|A.R -> B.R><B|[Q]OCC[R]|B.Q -> C.R|B.Q -> B.R><C|O=C([R])CCCCO[Q]|C.Q -> C.R>"
  },
  {
    "name": "PE-mPEG-5.3K-OH-p(CL)50",
    "type": "polymer",
    "roles": [
      "product"
    ],
    "time_point": {
      "unit": "s",
      "value": 10800,
      "uncertainty": null
    },
    "sampleId": "Triaz-2006-11A",
    "mn_avg": [
      {
        "source": "gpc",
        "unit": "g/mol",
        "value": 11100,
        "uncertainty": null
      },
      {
        "source": "computed",
        "unit": "g/mol",
        "value": 11004,
        "uncertainty": null
      },
      {
        "source": "theoretical",
        "unit": "g/mol",
        "value": 8152,
        "uncertainty": null
      }
    ],
    "dispersity": [
      {
        "source": "gpc",
        "unit": null,
        "value": 1.03,
        "uncertainty": null
      }
    ],
    "graph": "<A|CO[R]|A.R -> C.R><B|O=C([R])CCCCCO[Q]|B.Q -> B.R><C|[Q]OCC[R]|C.Q -> B.R|C.Q -> C.R>"
  },
  {
    "name": "PE-b-PS-tBu(Ph)(iPr)NO-p(Styrene)60-OH-b-p(rac-Lac)100",
    "type": "polymer",
    "roles": [
      "product"
    ],
    "time_point": {
      "unit": "s",
      "value": 25,
      "uncertainty": null
    },
    "sampleId": "Triaz-2006-12A",
    "mn_avg": [
      {
        "source": "gpc",
        "unit": "g/mol",
        "value": 22900,
        "uncertainty": null
      },
      {
        "source": "computed",
        "unit": "g/mol",
        "value": 19086,
        "uncertainty": null
      },
      {
        "source": "theoretical",
        "unit": "g/mol",
        "value": 18462,
        "uncertainty": null
      }
    ],
    "dispersity": [
      {
        "source": "gpc",
        "unit": null,
        "value": 1.07,
        "uncertainty": null
      }
    ],
    "graph": "<A|C([R])(C)CC2=CC=C(CO[Q])C=C2|A.Q -> D.R><B|[R]ON(C(C(C)C)C1=CC=CC=C1)C(C)(C)C|B.R -> C.R><C|[Q]C(C[R])C1=CC=CC=C1|C.Q -> A.R|C.Q -> C.R><D|O=C(OC(C([R])=O)C)C(O[Q])C|D.Q -> D.R>"
  },
  {
    "name": "PE-b-PS-tBu(Ph)(iPr)NO-p(Styrene)60-OH-b-p(VL)50",
    "type": "polymer",
    "roles": [
      "product"
    ],
    "time_point": {
      "unit": "s",
      "value": 900,
      "uncertainty": null
    },
    "sampleId": "Triaz-2006-13A",
    "mn_avg": [
      {
        "source": "gpc",
        "unit": "g/mol",
        "value": 12200,
        "uncertainty": null
      },
      {
        "source": "computed",
        "unit": "g/mol",
        "value": 11609,
        "uncertainty": null
      },
      {
        "source": "theoretical",
        "unit": "g/mol",
        "value": 11108,
        "uncertainty": null
      }
    ],
    "dispersity": [
      {
        "source": "gpc",
        "unit": null,
        "value": 1.12,
        "uncertainty": null
      }
    ],
    "graph": "<A|[R]ON(C(C(C)C)C1=CC=CC=C1)C(C)(C)C|A.R -> C.R><B|C([R])(C)CC2=CC=C(CO[Q])C=C2|B.Q -> D.R><C|[Q]C(C[R])C1=CC=CC=C1|C.Q -> B.R|C.Q -> C.R><D|O=C([R])CCCCO[Q]|D.Q -> D.R>"
  },
  {
    "name": "PE-b-PS-tBu(Ph)(iPr)NO-p(Styrene)60-OH-b-p(CL)150",
    "type": "polymer",
    "roles": [
      "product"
    ],
    "time_point": {
      "unit": "s",
      "value": 10800,
      "uncertainty": null
    },
    "sampleId": "Triaz-2006-14A",
    "mn_avg": [
      {
        "source": "gpc",
        "unit": "g/mol",
        "value": 23400,
        "uncertainty": null
      },
      {
        "source": "computed",
        "unit": "g/mol",
        "value": 12308,
        "uncertainty": null
      },
      {
        "source": "theoretical",
        "unit": "g/mol",
        "value": 10023,
        "uncertainty": null
      }
    ],
    "dispersity": [
      {
        "source": "gpc",
        "unit": null,
        "value": 1.11,
        "uncertainty": null
      }
    ],
    "graph": "<A|[R]ON(C(C(C)C)C1=CC=CC=C1)C(C)(C)C|A.R -> C.R><B|C([R])(C)CC2=CC=C(CO[Q])C=C2|B.Q -> D.R><C|[Q]C(C[R])C1=CC=CC=C1|C.Q -> B.R|C.Q -> C.R><D|O=C([R])CCCCCO[Q]|D.Q -> D.R>"
  },
  {
    "name": "PE-b-PA-tBu(Ph)(iPr)NO-p(Acryl-DMA)40-OH-b-p(rac-Lac)100",
    "type": "polymer",
    "roles": [
      "product"
    ],
    "time_point": {
      "unit": "s",
      "value": 25,
      "uncertainty": null
    },
    "sampleId": "Triaz-2006-15A",
    "mn_avg": [
      {
        "source": "gpc",
        "unit": "g/mol",
        "value": 27700,
        "uncertainty": null
      },
      {
        "source": "computed",
        "unit": "g/mol",
        "value": 17812,
        "uncertainty": null
      },
      {
        "source": "theoretical",
        "unit": "g/mol",
        "value": 17677,
        "uncertainty": null
      }
    ],
    "dispersity": [
      {
        "source": "gpc",
        "unit": null,
        "value": 1.06,
        "uncertainty": null
      }
    ],
    "graph": "<A|[R]ON(C(C(C)C)C1=CC=CC=C1)C(C)(C)C|A.R -> C.R><B|C([R])(C)CC2=CC=C(CO[Q])C=C2|B.Q -> D.R><C|CN(C)C(C([Q])C[R])=O|C.Q -> B.R|C.Q -> C.R><D|O=C(OC(C([R])=O)C)C(O[Q])C|D.Q -> D.R>"
  },
  {
    "name": "PE-b-PA-tBu(Ph)(iPr)NO-p(Acryl-DMA)40-OH-b-p(VL)25",
    "type": "polymer",
    "roles": [
      "product"
    ],
    "time_point": {
      "unit": "s",
      "value": 900,
      "uncertainty": null
    },
    "sampleId": "Triaz-2006-16A",
    "mn_avg": [
      {
        "source": "gpc",
        "unit": "g/mol",
        "value": 11100,
        "uncertainty": null
      },
      {
        "source": "computed",
        "unit": "g/mol",
        "value": 8330,
        "uncertainty": null
      },
      {
        "source": "theoretical",
        "unit": "g/mol",
        "value": 8290,
        "uncertainty": null
      }
    ],
    "dispersity": [
      {
        "source": "gpc",
        "unit": null,
        "value": 1.17,
        "uncertainty": null
      }
    ],
    "graph": "<A|[R]ON(C(C(C)C)C1=CC=CC=C1)C(C)(C)C|A.R -> C.R><B|C([R])(C)CC2=CC=C(CO[Q])C=C2|B.Q -> D.R><C|CN(C)C(C([Q])C[R])=O|C.Q -> B.R|C.Q -> C.R><D|O=C([R])CCCCO[Q]|D.Q -> D.R>"
  },
  {
    "name": "PE-b-PE-Pyrene-Bu-OH-p(VL)100-b-p(rac-Lac)100",
    "type": "polymer",
    "roles": [
      "product"
    ],
    "time_point": {
      "unit": "s",
      "value": 15,
      "uncertainty": null
    },
    "sampleId": "Triaz-2006-17A",
    "mn_avg": [
      {
        "source": "gpc",
        "unit": "g/mol",
        "value": 23300,
        "uncertainty": null
      },
      {
        "source": "computed",
        "unit": "g/mol",
        "value": 12043,
        "uncertainty": null
      },
      {
        "source": "theoretical",
        "unit": "g/mol",
        "value": 11963,
        "uncertainty": null
      }
    ],
    "dispersity": [
      {
        "source": "gpc",
        "unit": null,
        "value": 1.21,
        "uncertainty": null
      }
    ],
    "graph": "<A|[R]OCCCCC1=C2C(C3=C4C=C2)=C(C=CC3=CC=C4)C=C1|A.R -> B.R><B|O=C([R])CCCCO[Q]|B.Q -> C.R|B.Q -> B.R><C|O=C(OC(C([R])=O)C)C(O[Q])C|C.Q -> C.R>"
  },
  {
    "name": "PE-b-PE-Pyrene-Bu-OH-p(CL)100-b-p(rac-Lac)100",
    "type": "polymer",
    "roles": [
      "product"
    ],
    "time_point": {
      "unit": "s",
      "value": 30,
      "uncertainty": null
    },
    "sampleId": "Triaz-2006-18A",
    "mn_avg": [
      {
        "source": "gpc",
        "unit": "g/mol",
        "value": 26700,
        "uncertainty": null
      },
      {
        "source": "computed",
        "unit": "g/mol",
        "value": 21676,
        "uncertainty": null
      },
      {
        "source": "theoretical",
        "unit": "g/mol",
        "value": 21538,
        "uncertainty": null
      }
    ],
    "dispersity": [
      {
        "source": "gpc",
        "unit": null,
        "value": 1.17,
        "uncertainty": null
      }
    ],
    "graph": "<A|[R]OCCCCC1=C2C(C3=C4C=C2)=C(C=CC3=CC=C4)C=C1|A.R -> B.R><B|O=C([R])CCCCCO[Q]|B.Q -> C.R|B.Q -> B.R><C|O=C(OC(C([R])=O)C)C(O[Q])C|C.Q -> C.R>"
  },
  {
    "name": "PE-b-PE-Pyrene-Bu-OH-p(CL)100-b-p(VL)100",
    "type": "polymer",
    "roles": [
      "product"
    ],
    "time_point": {
      "unit": "s",
      "value": 57600,
      "uncertainty": null
    },
    "sampleId": "Triaz-2006-19A",
    "mn_avg": [
      {
        "source": "gpc",
        "unit": "g/mol",
        "value": 20600,
        "uncertainty": null
      },
      {
        "source": "computed",
        "unit": "g/mol",
        "value": 19376,
        "uncertainty": null
      },
      {
        "source": "theoretical",
        "unit": "g/mol",
        "value": 18802,
        "uncertainty": null
      }
    ],
    "dispersity": [
      {
        "source": "gpc",
        "unit": null,
        "value": 1.09,
        "uncertainty": null
      }
    ],
    "graph": "<A|[R]OCCCCC1=C2C(C3=C4C=C2)=C(C=CC3=CC=C4)C=C1|A.R -> B.R><B|O=C([R])CCCCCO[Q]|B.Q -> C.R|B.Q -> B.R><C|O=C(OC(C([R])=O)C)C(O[Q])C|C.Q -> C.R>"
  },
  {
    "name": "PE-Pyrene-Bu-OH-p(VL)100",
    "type": "polymer",
    "roles": [
      "product"
    ],
    "time_point": {
      "unit": "s",
      "value": 720,
      "uncertainty": null
    },
    "sampleId": "Triaz-2006-20A",
    "mn_avg": [
      {
        "source": "gpc",
        "unit": "g/mol",
        "value": 4000,
        "uncertainty": null
      },
      {
        "source": "computed",
        "unit": "g/mol",
        "value": 6577,
        "uncertainty": null
      },
      {
        "source": "theoretical",
        "unit": "g/mol",
        "value": 3426,
        "uncertainty": null
      }
    ],
    "dispersity": [
      {
        "source": "gpc",
        "unit": null,
        "value": 1.05,
        "uncertainty": null
      }
    ],
    "graph": "<A|[R]OCCCCC1=C2C(C3=C4C=C2)=C(C=CC3=CC=C4)C=C1|A.R -> B.R><B|O=C([R])CCCCO[Q]|B.Q -> B.R>"
  },
  {
    "name": "PE-Pyrene-Bu-OH-p(CL)100",
    "type": "polymer",
    "roles": [
      "product"
    ],
    "time_point": {
      "unit": "s",
      "value": 25200,
      "uncertainty": null
    },
    "sampleId": "Triaz-2006-21A",
    "mn_avg": [
      {
        "source": "gpc",
        "unit": "g/mol",
        "value": 7900,
        "uncertainty": null
      },
      {
        "source": "computed",
        "unit": "g/mol",
        "value": 5990,
        "uncertainty": null
      },
      {
        "source": "theoretical",
        "unit": "g/mol",
        "value": 4275,
        "uncertainty": null
      }
    ],
    "dispersity": [
      {
        "source": "gpc",
        "unit": null,
        "value": 1.1,
        "uncertainty": null
      }
    ],
    "graph": "<A|[R]OCCCCC1=C2C(C3=C4C=C2)=C(C=CC3=CC=C4)C=C1|A.R -> B.R><B|O=C([R])CCCCCO[Q]|B.Q -> B.R>"
  },
  {
    "name": "PE-Pyrene-Bu-OH-p(L-Lac)100",
    "type": "polymer",
    "roles": [
      "product"
    ],
    "time_point": {
      "unit": "s",
      "value": 1800,
      "uncertainty": null
    },
    "sampleId": "Triaz-2006-22A",
    "mn_avg": [
      {
        "source": "gpc",
        "unit": "g/mol",
        "value": 21000,
        "uncertainty": null
      },
      {
        "source": "computed",
        "unit": "g/mol",
        "value": 14674,
        "uncertainty": null
      },
      {
        "source": "theoretical",
        "unit": "g/mol",
        "value": 13522,
        "uncertainty": null
      }
    ],
    "dispersity": [
      {
        "source": "gpc",
        "unit": null,
        "value": 1.05,
        "uncertainty": null
      }
    ],
    "graph": "<A|[R]OCCCCC1=C2C(C3=C4C=C2)=C(C=CC3=CC=C4)C=C1|A.R -> B.R><B|O=C(O[C@H](C([R])=O)C)[C@@H](O[Q])C|B.Q -> B.R>"
  },
  {
    "name": "PC-p-Me-Bn-OH-p(TMC-BnCl)20",
    "type": "polymer",
    "roles": [
      "product"
    ],
    "time_point": {
      "unit": "s",
      "value": 1800,
      "uncertainty": null
    },
    "sampleId": "Biode-2013-2A",
    "yield": {
      "source": "analytical_balance",
      "unit": "%",
      "value": 91,
      "uncertainty": null
    },
    "mn_avg_target": {
      "source": "computed",
      "unit": "g/mol",
      "value": 6083,
      "uncertainty": null
    },
    "mn_avg_theo": {
      "source": "theoretical",
      "unit": "g/mol",
      "value": 5547,
      "uncertainty": null
    },
    "graph": "<A|CC1=CC=C(CO[R])C=C1|A.R -> B.R><B|CC(CO[Q])(C(OCC1=CC=C(CCl)C=C1)=O)COC([R])=O|B.Q -> B.R>"
  },
  {
    "name": "PC-p-Me-Bn-OH-p(TMC-BnCl)30",
    "type": "polymer",
    "roles": [
      "product"
    ],
    "time_point": null,
    "sampleId": "product",
    "mn_avg_target": {
      "source": "computed",
      "unit": "g/mol",
      "value": 9064,
      "uncertainty": null
    },
    "graph": "<A|CC1=CC=C(CO[R])C=C1|A.R -> B.R><B|CC(CO[Q])(C(OCC1=CC=C(CCl)C=C1)=O)COC([R])=O|B.Q -> B.R>"
  },
  {
    "name": "PC-p-Me-Bn-OH-p(TMC-BnCl)40",
    "type": "polymer",
    "roles": [
      "product"
    ],
    "time_point": null,
    "sampleId": "product",
    "mn_avg_target": {
      "source": "computed",
      "unit": "g/mol",
      "value": 12044,
      "uncertainty": null
    },
    "graph": "<A|CC1=CC=C(CO[R])C=C1|A.R -> B.R><B|CC(CO[Q])(C(OCC1=CC=C(CCl)C=C1)=O)COC([R])=O|B.Q -> B.R>"
  },
  {
    "name": "PC-p-Me-Bn-OH-p(TMC-BnCl)60",
    "type": "polymer",
    "roles": [
      "product"
    ],
    "time_point": null,
    "sampleId": "product",
    "mn_avg_target": {
      "source": "computed",
      "unit": "g/mol",
      "value": 18006,
      "uncertainty": null
    },
    "graph": "<A|CC1=CC=C(CO[R])C=C1|A.R -> B.R><B|CC(CO[Q])(C(OCC1=CC=C(CCl)C=C1)=O)COC([R])=O|B.Q -> B.R>"
  },
  {
    "name": "PC-Dansyl-NH-Et-OH-p(TMC-BnCl)20",
    "type": "polymer",
    "roles": [
      "product"
    ],
    "time_point": null,
    "sampleId": "product",
    "mn_avg_target": {
      "source": "computed",
      "unit": "g/mol",
      "value": 6255,
      "uncertainty": null
    },
    "graph": "<A|CN(C)C1=C(C=CC=C2S(=O)(NCCO[R])=O)C2=CC=C1|A.R -> B.R><B|CC(CO[Q])(C(OCC1=CC=C(CCl)C=C1)=O)COC([R])=O|B.Q -> B.R>"
  },
  {
    "name": "PE-Pyrene-Bu-OH-p(L-lac)100",
    "type": "polymer",
    "roles": [
      "product"
    ],
    "time_point": {
      "unit": "s",
      "value": 43200,
      "uncertainty": null
    },
    "sampleId": "Silve-2005-1A",
    "mn_avg": [
      {
        "source": "gpc",
        "unit": "g/mol",
        "value": 26000,
        "uncertainty": null
      },
      {
        "source": "computed",
        "unit": "g/mol",
        "value": 14678,
        "uncertainty": null
      },
      {
        "source": "theoretical",
        "unit": "g/mol",
        "value": 13238,
        "uncertainty": null
      }
    ],
    "dispersity": [
      {
        "source": "gpc",
        "unit": null,
        "value": 1.12,
        "uncertainty": null
      }
    ],
    "graph": "<A|[R]OCCCCC1=C2C(C3=C4C=C2)=C(C=CC3=CC=C4)C=C1|A.R -> B.R><B|O=C(O[C@H](C([R])=O)C)[C@@H](O[Q])C|B.Q -> B.R>"
  },
  {
    "name": "PE-Pyrene-Bu-OH-p(L-lac)100",
    "type": "polymer",
    "roles": [
      "product"
    ],
    "time_point": {
      "unit": "s",
      "value": 260000,
      "uncertainty": null
    },
    "sampleId": "Silve-2005-2A",
    "dispersity": [
      {
        "source": "gpc",
        "unit": null,
        "value": 1.18,
        "uncertainty": null
      }
    ],
    "mn_avg_target": {
      "source": "computed",
      "unit": "g/mol",
      "value": 14678,
      "uncertainty": null
    },
    "mn_avg_theo": {
      "source": "theoretical",
      "unit": "g/mol",
      "value": 13958,
      "uncertainty": null
    },
    "graph": "<A|[R]OCCCCC1=C2C(C3=C4C=C2)=C(C=CC3=CC=C4)C=C1|A.R -> B.R><B|O=C(O[C@H](C([R])=O)C)[C@@H](O[Q])C|B.Q -> B.R>"
  },
  {
    "name": "PC-mPEG-5k-p(TMC)67",
    "type": "polymer",
    "roles": [
      "product"
    ],
    "time_point": {
      "unit": "s",
      "value": 144000,
      "uncertainty": null
    },
    "sampleId": "The_u-2011-1A",
    "dispersity": [
      {
        "source": "gpc",
        "unit": null,
        "value": 1.12,
        "uncertainty": null
      }
    ],
    "mn_avg_target": {
      "source": "computed",
      "unit": "g/mol",
      "value": 23476,
      "uncertainty": null
    },
    "mn_avg_theo": {
      "source": "theoretical",
      "unit": "g/mol",
      "value": 11836,
      "uncertainty": null
    },
    "graph": "<A|CO[R]|A.R -> B.R><B|[Q]OCC[R]|B.Q -> C.R|B.Q -> B.R><C|O=C([R])OCCCO[Q]|C.Q -> C.R>"
  },
  {
    "name": "PC-mPEG-5k-p(TMC-Et-NHC(O)-Chol)11",
    "type": "polymer",
    "roles": [
      "product"
    ],
    "time_point": {
      "unit": "s",
      "value": 21600,
      "uncertainty": null
    },
    "sampleId": "The_u-2011-2A",
    "dispersity": [
      {
        "source": "gpc",
        "unit": null,
        "value": 1.21,
        "uncertainty": null
      }
    ],
    "mn_avg_target": {
      "source": "computed",
      "unit": "g/mol",
      "value": 16773,
      "uncertainty": null
    },
    "mn_avg_theo": {
      "source": "theoretical",
      "unit": "g/mol",
      "value": 11828,
      "uncertainty": null
    },
    "graph": "<A|CO[R]|A.R -> B.R><B|[Q]OCC[R]|B.Q -> C.R|B.Q -> B.R><C|CC(C)CCC[C@@H](C)[C@H]1CCC2[C@]3([H])CC=C4C[C@@H](OC(NCCOC(C(C)(CO[Q])COC([R])=O)=O)=O)CC[C@]4(C)[C@@]3([H])CC[C@@]21C|C.Q -> C.R>"
  },
  {
    "name": "PC-mPEG-5k-p(TMC-Et-NHC(O)-Chol)8-co-p(TMC)8",
    "type": "polymer",
    "roles": [
      "product"
    ],
    "time_point": {
      "unit": "s",
      "value": 21600,
      "uncertainty": null
    },
    "sampleId": "BM2011-3A",
    "dispersity": [
      {
        "source": "gpc",
        "unit": null,
        "value": 1.18,
        "uncertainty": null
      }
    ],
    "mn_avg_target": {
      "source": "computed",
      "unit": "g/mol",
      "value": 12177,
      "uncertainty": null
    },
    "mn_avg_theo": {
      "source": "theoretical",
      "unit": "g/mol",
      "value": 10748,
      "uncertainty": null
    },
    "graph": "<A|CO[R]|A.R -> B.R><B|[Q]OCC[R]|B.Q -> C.R|B.Q -> D.R|B.Q -> B.R><C|CC(C)CCC[C@@H](C)[C@H]1CCC2[C@]3([H])CC=C4C[C@@H](OC(NCCOC(C(C)(CO[Q])COC([R])=O)=O)=O)CC[C@]4(C)[C@@]3([H])CC[C@@]21C|C.Q -> C.R|C.Q -> D.R><D|O=C([R])OCCCO[Q]|D.Q -> C.R|D.Q -> D.R>"
  },
  {
    "name": "PC-mPEG-5k-p(TMC-Et-NHC(O)-Chol)11-co-p(TMC)30",
    "type": "polymer",
    "roles": [
      "product"
    ],
    "time_point": {
      "unit": "s",
      "value": 21600,
      "uncertainty": null
    },
    "sampleId": "BM2011-2A",
    "dispersity": [
      {
        "source": "gpc",
        "unit": null,
        "value": 1.2,
        "uncertainty": null
      }
    ],
    "mn_avg_target": {
      "source": "computed",
      "unit": "g/mol",
      "value": 15031,
      "uncertainty": null
    },
    "mn_avg_theo": {
      "source": "theoretical",
      "unit": "g/mol",
      "value": 14870,
      "uncertainty": null
    },
    "graph": "<A|CO[R]|A.R -> B.R><B|[Q]OCC[R]|B.Q -> C.R|B.Q -> D.R|B.Q -> B.R><C|CC(C)CCC[C@@H](C)[C@H]1CCC2[C@]3([H])CC=C4C[C@@H](OC(NCCOC(C(C)(CO[Q])COC([R])=O)=O)=O)CC[C@]4(C)[C@@]3([H])CC[C@@]21C|C.Q -> C.R|C.Q -> D.R><D|O=C([R])OCCCO[Q]|D.Q -> C.R|D.Q -> D.R>"
  },
  {
    "name": "PC-mPEG-5k-p(TMC-Et-NHC(O)-Chol)18-co-p(TMC)55",
    "type": "polymer",
    "roles": [
      "product"
    ],
    "time_point": {
      "unit": "s",
      "value": 21600,
      "uncertainty": null
    },
    "sampleId": "BM2011-1A",
    "dispersity": [
      {
        "source": "gpc",
        "unit": null,
        "value": 1.17,
        "uncertainty": null
      }
    ],
    "mn_avg_target": {
      "source": "computed",
      "unit": "g/mol",
      "value": 23328,
      "uncertainty": null
    },
    "mn_avg_theo": {
      "source": "theoretical",
      "unit": "g/mol",
      "value": 21736,
      "uncertainty": null
    },
    "graph": "<A|CO[R]|A.R -> B.R><B|[Q]OCC[R]|B.Q -> C.R|B.Q -> D.R|B.Q -> B.R><C|CC(C)CCC[C@@H](C)[C@H]1CCC2[C@]3([H])CC=C4C[C@@H](OC(NCCOC(C(C)(CO[Q])COC([R])=O)=O)=O)CC[C@]4(C)[C@@]3([H])CC[C@@]21C|C.Q -> C.R|C.Q -> D.R><D|O=C([R])OCCCO[Q]|D.Q -> C.R|D.Q -> D.R>"
  },
  {
    "name": "PC-mPEG-5k-p(TMC-Pr-Ph-CHO)15",
    "type": "polymer",
    "roles": [
      "product"
    ],
    "time_point": null,
    "sampleId": "pH-se-2014-1A",
    "yield": {
      "source": "analytical_balance",
      "unit": "%",
      "value": 94,
      "uncertainty": null
    },
    "mn_avg": [
      {
        "source": "gpc",
        "unit": "g/mol",
        "value": 9900,
        "uncertainty": null
      },
      {
        "source": "computed",
        "unit": "g/mol",
        "value": 9960,
        "uncertainty": null
      },
      {
        "source": "theoretical",
        "unit": "g/mol",
        "value": 9464,
        "uncertainty": null
      }
    ],
    "dispersity": [
      {
        "source": "gpc",
        "unit": null,
        "value": 1.04,
        "uncertainty": null
      }
    ],
    "graph": "<A|CO[R]|A.R -> B.R><B|[Q]OCC[R]|B.Q -> C.R|B.Q -> B.R><C|O=CC(C=C1)=CC=C1OCCCOC(C(C)(CO[Q])COC([R])=O)=O|C.Q -> C.R>"
  },
  {
    "name": "PC-mPEG-8k-p(TMC-Pr-Ph-CHO)15",
    "type": "polymer",
    "roles": [
      "product"
    ],
    "time_point": null,
    "sampleId": "pH-se-2014-2A",
    "mn_avg": [
      {
        "source": "gpc",
        "unit": "g/mol",
        "value": 14600,
        "uncertainty": null
      },
      {
        "source": "computed",
        "unit": "g/mol",
        "value": 12960,
        "uncertainty": null
      },
      {
        "source": "theoretical",
        "unit": "g/mol",
        "value": 12464,
        "uncertainty": null
      }
    ],
    "dispersity": [
      {
        "source": "gpc",
        "unit": null,
        "value": 1.04,
        "uncertainty": null
      }
    ],
    "yield": {
      "source": "analytical_balance",
      "unit": "%",
      "value": 96,
      "uncertainty": null
    },
    "graph": "<A|CO[R]|A.R -> B.R><B|[Q]OCC[R]|B.Q -> C.R|B.Q -> B.R><C|O=CC(C=C1)=CC=C1OCCCOC(C(C)(CO[Q])COC([R])=O)=O|C.Q -> C.R>"
  },
  {
    "name": "PE-Bn-OH-p(L-lac)100",
    "type": "polymer",
    "roles": [
      "product"
    ],
    "time_point": {
      "unit": "s",
      "value": 10800,
      "uncertainty": null
    },
    "sampleId": "Brede-2004-1A",
    "dispersity": [
      {
        "source": "gpc",
        "unit": null,
        "value": 1.09,
        "uncertainty": null
      }
    ],
    "yield": {
      "source": "analytical_balance",
      "unit": "%",
      "value": 76,
      "uncertainty": null
    },
    "mn_avg_target": {
      "source": "computed",
      "unit": "g/mol",
      "value": 14076,
      "uncertainty": null
    },
    "mn_avg_theo": {
      "source": "theoretical",
      "unit": "g/mol",
      "value": 7092,
      "uncertainty": null
    },
    "graph": "<A|[R]OCC1=CC=CC=C1|A.R -> B.R><B|O=C(O[C@H](C([R])=O)C)[C@@H](O[Q])C|B.Q -> B.R>"
  },
  {
    "id": "6062bd9f04d60b76d2190ff4",
    "name": "PE-Bn-OH-p(L-lac)100",
    "type": "polymer",
    "roles": [
      "product"
    ],
    "time_point": null,
    "sampleId": "Brede-2004-2A",
    "yield": {
      "uncertainty": null,
      "unit": "percent",
      "value": 60
    },
    "dispersity": {
      "uncertainty": null,
      "unit": null,
      "value": 1.12
    },
    "graph": "<A|[R]OCC1=CC=CC=C1|A.R -> B.R><B|O=C(O[C@H](C([R])=O)C)[C@@H](O[Q])C|B.Q -> B.R>"
  },
  {
    "name": "PE-Bn-OH-p(L-lac)100",
    "type": "polymer",
    "roles": [
      "product"
    ],
    "time_point": {
      "unit": "s",
      "value": 10800,
      "uncertainty": null
    },
    "sampleId": "Brede-2004-3A",
    "dispersity": [
      {
        "source": "gpc",
        "unit": null,
        "value": 1.11,
        "uncertainty": null
      }
    ],
    "yield": {
      "source": "analytical_balance",
      "unit": "%",
      "value": 91,
      "uncertainty": null
    },
    "mn_avg_target": {
      "source": "computed",
      "unit": "g/mol",
      "value": 14076,
      "uncertainty": null
    },
    "mn_avg_theo": {
      "source": "theoretical",
      "unit": "g/mol",
      "value": 9885,
      "uncertainty": null
    },
    "graph": "<A|[R]OCC1=CC=CC=C1|A.R -> B.R><B|O=C(O[C@H](C([R])=O)C)[C@@H](O[Q])C|B.Q -> B.R>"
  },
  {
    "name": "PE-Bn-OH-p(L-lac)100",
    "type": "polymer",
    "roles": [
      "product"
    ],
    "time_point": {
      "unit": "s",
      "value": 600,
      "uncertainty": null
    },
    "sampleId": "Brede-2004-4A",
    "dispersity": [
      {
        "source": "gpc",
        "unit": null,
        "value": 1.11,
        "uncertainty": null
      }
    ],
    "yield": {
      "source": "analytical_balance",
      "unit": "%",
      "value": 96,
      "uncertainty": null
    },
    "mn_avg_target": {
      "source": "computed",
      "unit": "g/mol",
      "value": 14076,
      "uncertainty": null
    },
    "mn_avg_theo": {
      "source": "theoretical",
      "unit": "g/mol",
      "value": 13377,
      "uncertainty": null
    },
    "graph": "<A|[R]OCC1=CC=CC=C1|A.R -> B.R><B|O=C(O[C@H](C([R])=O)C)[C@@H](O[Q])C|B.Q -> B.R>"
  },
  {
    "id": "6062bd9f04d60b76d2190da6",
    "name": "PE-Me-OH-p(L-lac)100",
    "type": "polymer",
    "roles": null,
    "time_point": null,
    "sampleId": "Brede-2004-5A",
    "yield": {
      "uncertainty": null,
      "unit": "percent",
      "value": 68
    },
    "dispersity": {
      "uncertainty": null,
      "unit": null,
      "value": 1.18
    },
    "graph": "<A|CO[R]|A.R -> B.R><B|O=C(O[C@H](C([R])=O)C)[C@@H](O[Q])C|B.Q -> B.R>"
  },
  {
    "name": "PE-Me-OH-p(L-lac)100",
    "type": "polymer",
    "roles": [
      "product"
    ],
    "time_point": null,
    "sampleId": "product",
    "mn_avg_target": {
      "source": "computed",
      "unit": "g/mol",
      "value": 14507,
      "uncertainty": null
    },
    "graph": "<A|CO[R]|A.R -> B.R><B|O=C(O[C@H](C([R])=O)C)[C@@H](O[Q])C|B.Q -> B.R>"
  },
  {
    "name": "PE-Me-OH-p(L-lac)100",
    "type": "polymer",
    "roles": [
      "product"
    ],
    "time_point": null,
    "sampleId": "product",
    "mn_avg_target": {
      "source": "computed",
      "unit": "g/mol",
      "value": 14549,
      "uncertainty": null
    },
    "graph": "<A|CN([R])C|A.R -> B.R><B|O=C(O[C@H](C([R])=O)C)[C@@H](O[Q])C|B.Q -> B.R>"
  },
  {
    "name": "PC-p-Me-Bn-OH-p(TMC-Guan-Et-Boc)5",
    "type": "polymer",
    "roles": [
      "product"
    ],
    "time_point": null,
    "sampleId": "product",
    "mn_avg_target": {
      "source": "computed",
      "unit": "g/mol",
      "value": 2348,
      "uncertainty": null
    },
    "graph": "<A|CC1=CC=C(CO[R])C=C1|A.R -> B.R><B|CC(CO[Q])(C(OCCNC(NC(OC(C)(C)C)=O)=NC(OC(C)(C)C)=O)=O)COC([R])=O|B.Q -> B.R>"
  },
  {
    "name": "PC-p-Me-Bn-OH-p(TMC-Guan-Et-Boc)10",
    "type": "polymer",
    "roles": [
      "product"
    ],
    "time_point": null,
    "sampleId": "product",
    "mn_avg_target": {
      "source": "computed",
      "unit": "g/mol",
      "value": 4574,
      "uncertainty": null
    },
    "graph": "<A|CC1=CC=C(CO[R])C=C1|A.R -> B.R><B|CC(CO[Q])(C(OCCNC(NC(OC(C)(C)C)=O)=NC(OC(C)(C)C)=O)=O)COC([R])=O|B.Q -> B.R>"
  },
  {
    "name": "PC-p-Me-Bn-OH-p(TMC-Guan-Et-Boc)20",
    "type": "polymer",
    "roles": [
      "product"
    ],
    "time_point": null,
    "sampleId": "product",
    "mn_avg_target": {
      "source": "computed",
      "unit": "g/mol",
      "value": 9026,
      "uncertainty": null
    },
    "graph": "<A|CC1=CC=C(CO[R])C=C1|A.R -> B.R><B|CC(CO[Q])(C(OCCNC(NC(OC(C)(C)C)=O)=NC(OC(C)(C)C)=O)=O)COC([R])=O|B.Q -> B.R>"
  },
  {
    "name": "PC-p-Me-Bn-OH-p(TMC-Guan-Et-Boc)40",
    "type": "polymer",
    "roles": [
      "product"
    ],
    "time_point": null,
    "sampleId": "product",
    "mn_avg_target": {
      "source": "computed",
      "unit": "g/mol",
      "value": 17930,
      "uncertainty": null
    },
    "graph": "<A|CC1=CC=C(CO[R])C=C1|A.R -> B.R><B|CC(CO[Q])(C(OCCNC(NC(OC(C)(C)C)=O)=NC(OC(C)(C)C)=O)=O)COC([R])=O|B.Q -> B.R>"
  },
  {
    "name": "PC-p-Me-Bn-OH-p(TMC-Guan-Pr-Boc)20",
    "type": "polymer",
    "roles": [
      "product"
    ],
    "time_point": null,
    "sampleId": "product",
    "mn_avg_target": {
      "source": "computed",
      "unit": "g/mol",
      "value": 9312,
      "uncertainty": null
    },
    "graph": "<A|CC1=CC=C(CO[R])C=C1|A.R -> B.R><B|CC(C)(C)OC(NC(NCCCOC(C(C)(CO[Q])COC([R])=O)=O)=NC(OC(C)(C)C)=O)=O|B.Q -> B.R>"
  },
  {
    "name": "PC-p-Me-Bn-OH-p(TMC-Guan-Bu-Boc)20",
    "type": "polymer",
    "roles": [
      "product"
    ],
    "time_point": null,
    "sampleId": "product",
    "mn_avg_target": {
      "source": "computed",
      "unit": "g/mol",
      "value": 9587,
      "uncertainty": null
    },
    "graph": "<A|CC1=CC=C(CO[R])C=C1|A.R -> B.R><B|CC(C)(C)OC(NC(NCCCCOC(C(C)(COC([R])=O)CO[Q])=O)=NC(OC(C)(C)C)=O)=O|B.Q -> B.R>"
  },
  {
    "name": "PC-p-Me-Bn-OH-p(TMC-Guan-Pent-Boc)20",
    "type": "polymer",
    "roles": [
      "product"
    ],
    "time_point": null,
    "sampleId": "product",
    "mn_avg_target": {
      "source": "computed",
      "unit": "g/mol",
      "value": 9867,
      "uncertainty": null
    },
    "graph": "<A|CC1=CC=C(CO[R])C=C1|A.R -> B.R><B|CC(C)(C)OC(NC(NCCCCCOC(C(C)(CO[Q])COC([R])=O)=O)=NC(OC(C)(C)C)=O)=O|B.Q -> B.R>"
  },
  {
    "name": "PC-p-Me-Bn-OH-p(TMC-Guan-Cy-Boc)20",
    "type": "polymer",
    "roles": [
      "product"
    ],
    "time_point": null,
    "sampleId": "product",
    "mn_avg_target": {
      "source": "computed",
      "unit": "g/mol",
      "value": 10761,
      "uncertainty": null
    },
    "graph": "<A|CC1=CC=C(CO[R])C=C1|A.R -> B.R><B|CC(CO[Q])(C(O[C@@H]1CC[C@@H](NC(NC(OC(C)(C)C)=O)=NC(OC(C)(C)C)=O)CC1)=O)COC([R])=O|B.Q -> B.R>"
  },
  {
    "name": "PC-p-Me-Bn-OH-p(TMC-Guan-DiGuan-iPr-Boc)10",
    "type": "polymer",
    "roles": [
      "product"
    ],
    "time_point": null,
    "sampleId": "product",
    "mn_avg_target": {
      "source": "computed",
      "unit": "g/mol",
      "value": 7286,
      "uncertainty": null
    },
    "graph": "<A|CC1=CC=C(CO[R])C=C1|A.R -> B.R><B|CC(CO[Q])(C(OC(CNC(NC(OC(C)(C)C)=O)=NC(OC(C)(C)C)=O)CNC(NC(OC(C)(C)C)=O)=NC(OC(C)(C)C)=O)=O)COC([R])=O|B.Q -> B.R>"
  },
  {
    "name": "PC-p-Me-Bn-OH-p(TMC-Guan-Ph-Boc)20",
    "type": "polymer",
    "roles": [
      "product"
    ],
    "time_point": null,
    "sampleId": "product",
    "mn_avg_target": {
      "source": "computed",
      "unit": "g/mol",
      "value": 9987,
      "uncertainty": null
    },
    "graph": "<A|CC1=CC=C(CO[R])C=C1|A.R -> B.R><B|CC(CO[Q])(C(OC1=CC=C(NC(NC(OC(C)(C)C)=O)=NC(OC(C)(C)C)=O)C=C1)=O)COC([R])=O|B.Q -> B.R>"
  },
  {
    "name": "PC-p-Me-Bn-OH-p(TMC-Guan-Bn-Boc)20",
    "type": "polymer",
    "roles": [
      "product"
    ],
    "time_point": null,
