Repository: IBM/ibm-materials-notebook

# IBM Materials

This repository contains software and packages pertaining to the orgnization and representation of experimental chemistry data, particularly for use with polymer chemistry.

## Documentation

Please see the official documentation webpage for details surrounding the applications and packages.

File: apps/docs/examples/generated_polymers/polymerData.json (part 2 of 35)
[
    "sampleId": "product",
    "mn_avg_target": {
      "source": "computed",
      "unit": "g/mol",
      "value": 10266,
      "uncertainty": null
    },
    "graph": "<A|CC1=CC=C(CO[R])C=C1|A.R -> B.R><B|CC(COC([R])=O)(C(OC1=CC=C(CNC(NC(OC(C)(C)C)=O)=NC(OC(C)(C)C)=O)C=C1)=O)CO[Q]|B.Q -> B.R>"
  },
  {
    "name": "PC-IPP-Pent-Gluc-(C4)-p(TMC-Guan-Et-Boc)20",
    "type": "polymer",
    "roles": [
      "product"
    ],
    "time_point": null,
    "sampleId": "product",
    "mn_avg_target": {
      "source": "computed",
      "unit": "g/mol",
      "value": 9160,
      "uncertainty": null
    },
    "graph": "<A|[R]O[C@@H](C([C@H]1COC(C)(C)O1)O2)[C@@H]3[C@H]2OC(C)(C)O3|A.R -> B.R><B|CC(CO[Q])(C(OCCNC(NC(OC(C)(C)C)=O)=NC(OC(C)(C)C)=O)=O)COC([R])=O|B.Q -> B.R>"
  },
  {
    "name": "PC-IPP-Hex-Glac-(C7)-p(TMC-Guan-Et-Boc)20",
    "type": "polymer",
    "roles": [
      "product"
    ],
    "time_point": null,
    "sampleId": "product",
    "mn_avg_target": {
      "source": "computed",
      "unit": "g/mol",
      "value": 9160,
      "uncertainty": null
    },
    "graph": "<A|[R]OC[C@@H]1O[C@@H](OC(C)(C)O2)[C@@H]2[C@H]3[C@@H]1OC(C)(C)O3|A.R -> B.R><B|CC(CO[Q])(C(OCCNC(NC(OC(C)(C)C)=O)=NC(OC(C)(C)C)=O)=O)COC([R])=O|B.Q -> B.R>"
  },
  {
    "name": "PC-IPP-Hex-Fruct-(C7)-p(TMC-Guan-Et-Boc)20",
    "type": "polymer",
    "roles": [
      "product"
    ],
    "time_point": null,
    "sampleId": "product",
    "mn_avg_target": {
      "source": "computed",
      "unit": "g/mol",
      "value": 9748,
      "uncertainty": null
    },
    "graph": "<A|[R]OC[C@]12OC(C)(C)O[C@H]1[C@H](OC(C)(C)O3)[C@H]3CO2|A.R -> B.R><B|CC(CO[Q])(C(OCCNC(NC(OC(C)(C)C)=O)=NC(OC(C)(C)C)=O)=O)COC([R])=O|B.Q -> B.R>"
  },
  {
    "name": "PC-IPP-Pent-Mann-(C1)-p(TMC-Guan-Et-Boc)20",
    "type": "polymer",
    "roles": [
      "product"
    ],
    "time_point": null,
    "sampleId": "product",
    "mn_avg_target": {
      "source": "computed",
      "unit": "g/mol",
      "value": 9160,
      "uncertainty": null
    },
    "graph": "<A|[R]O[C@@H]1OC([C@@H]2COC(C)(C)O2)[C@@H]3[C@H]1OC(C)(C)O3|A.R -> B.R><B|CC(CO[Q])(C(OCCNC(NC(OC(C)(C)C)=O)=NC(OC(C)(C)C)=O)=O)COC([R])=O|B.Q -> B.R>"
  },
  {
    "name": "PC-Dansyl-NH-Et-OH-p(TMC-Guan-Et-Boc)20",
    "type": "polymer",
    "roles": [
      "product"
    ],
    "time_point": null,
    "sampleId": "product",
    "mn_avg_target": {
      "source": "computed",
      "unit": "g/mol",
      "value": 9194,
      "uncertainty": null
    },
    "graph": "<A|CN(C)C1=C(C=CC=C2S(=O)(NCCO[R])=O)C2=CC=C1|A.R -> B.R><B|CC(CO[Q])(C(OCCNC(NC(OC(C)(C)C)=O)=NC(OC(C)(C)C)=O)=O)COC([R])=O|B.Q -> B.R>"
  },
  {
    "name": "PC-BnOH-p(TME-c-Bn)100",
    "type": "polymer",
    "roles": [
      "product"
    ],
    "time_point": {
      "unit": "s",
      "value": 86400,
      "uncertainty": null
    },
    "sampleId": "Synth-2013-1A",
    "mn_avg": [
      {
        "source": "gpc",
        "unit": "g/mol",
        "value": 3390,
        "uncertainty": null
      },
      {
        "source": "computed",
        "unit": "g/mol",
        "value": 29212,
        "uncertainty": null
      },
      {
        "source": "theoretical",
        "unit": "g/mol",
        "value": 27757,
        "uncertainty": null
      }
    ],
    "dispersity": [
      {
        "source": "gpc",
        "unit": null,
        "value": 1.81,
        "uncertainty": null
      }
    ],
    "graph": "<A|[R]OCC1=CC=CC=C1|A.R -> B.R><B|CC(CO[Q])(COC(OCC1=CC=CC=C1)=O)COC([R])=O|B.Q -> B.R>"
  },
  {
    "name": "PC-BnOH-p(TME-c-Bn)100",
    "type": "polymer",
    "roles": [
      "product"
    ],
    "time_point": {
      "unit": "s",
      "value": 86400,
      "uncertainty": null
    },
    "sampleId": "Synth-2013-2A",
    "mn_avg": [
      {
        "source": "gpc",
        "unit": "g/mol",
        "value": 3500,
        "uncertainty": null
      },
      {
        "source": "computed",
        "unit": "g/mol",
        "value": 21938,
        "uncertainty": null
      },
      {
        "source": "theoretical",
        "unit": "g/mol",
        "value": 19974,
        "uncertainty": null
      }
    ],
    "dispersity": [
      {
        "source": "gpc",
        "unit": null,
        "value": 2.32,
        "uncertainty": null
      }
    ],
    "graph": "<A|[R]OCC1=CC=CC=C1|A.R -> B.R><B|CC(CO[Q])(COC(OCC1=CC=CC=C1)=O)COC([R])=O|B.Q -> B.R>"
  },
  {
    "name": "PC-BnOH-p(TME-c-Et-MeAcryl)100",
    "type": "polymer",
    "roles": [
      "product"
    ],
    "time_point": {
      "unit": "s",
      "value": 86400,
      "uncertainty": null
    },
    "sampleId": "Synth-2013-3A",
    "mn_avg": [
      {
        "source": "gpc",
        "unit": "g/mol",
        "value": 4830,
        "uncertainty": null
      },
      {
        "source": "computed",
        "unit": "g/mol",
        "value": 30708,
        "uncertainty": null
      },
      {
        "source": "theoretical",
        "unit": "g/mol",
        "value": 29178,
        "uncertainty": null
      }
    ],
    "dispersity": [
      {
        "source": "gpc",
        "unit": null,
        "value": 1.65,
        "uncertainty": null
      }
    ],
    "graph": "<A|[R]OCC1=CC=CC=C1|A.R -> B.R><B|CC(CO[Q])(COC(OCCOC(C(C)=C)=O)=O)COC([R])=O|B.Q -> B.R>"
  },
  {
    "name": "PC-BnOH-p(TME-c-Et-MeAcryl)100",
    "type": "polymer",
    "roles": [
      "product"
    ],
    "time_point": {
      "unit": "s",
      "value": 86400,
      "uncertainty": null
    },
    "sampleId": "Synth-2013-4A",
    "mn_avg": [
      {
        "source": "gpc",
        "unit": "g/mol",
        "value": 4830,
        "uncertainty": null
      },
      {
        "source": "computed",
        "unit": "g/mol",
        "value": 29539,
        "uncertainty": null
      },
      {
        "source": "theoretical",
        "unit": "g/mol",
        "value": 28067,
        "uncertainty": null
      }
    ],
    "dispersity": [
      {
        "source": "gpc",
        "unit": null,
        "value": 1.65,
        "uncertainty": null
      }
    ],
    "graph": "<A|[R]OCC1=CC=CC=C1|A.R -> B.R><B|CC(CO[Q])(COC(OCCOC(C(C)=C)=O)=O)COC([R])=O|B.Q -> B.R>"
  },
  {
    "name": "PC-BnOH-p(TME-c-NHStyr)100",
    "type": "polymer",
    "roles": [
      "product"
    ],
    "time_point": {
      "unit": "s",
      "value": 259200,
      "uncertainty": null
    },
    "sampleId": "Synth-2013-5A",
    "mn_avg": [
      {
        "source": "gpc",
        "unit": "g/mol",
        "value": 4270,
        "uncertainty": null
      },
      {
        "source": "computed",
        "unit": "g/mol",
        "value": 28058,
        "uncertainty": null
      },
      {
        "source": "theoretical",
        "unit": "g/mol",
        "value": 26660,
        "uncertainty": null
      }
    ],
    "dispersity": [
      {
        "source": "gpc",
        "unit": null,
        "value": 1.62,
        "uncertainty": null
      }
    ],
    "graph": "<A|[R]OCC1=CC=CC=C1|A.R -> B.R><B|CC(CO[Q])(COC(NC1=CC=C(C=C)C=C1)=O)COC([R])=O|B.Q -> B.R>"
  },
  {
    "name": "PC-BnOH-p(TME-c-Bn)100",
    "type": "polymer",
    "roles": [
      "product"
    ],
    "time_point": null,
    "sampleId": "product",
    "mn_avg_target": {
      "source": "computed",
      "unit": "g/mol",
      "value": 21938,
      "uncertainty": null
    },
    "graph": "<A|[R]OCC1=CC=CC=C1|A.R -> B.R><B|CC(CO[Q])(COC(OCC1=CC=CC=C1)=O)COC([R])=O|B.Q -> B.R>"
  },
  {
    "name": "PC-BnOH-p(TME-c-Bn)100",
    "type": "polymer",
    "roles": [
      "product"
    ],
    "time_point": null,
    "sampleId": "product",
    "mn_avg_target": {
      "source": "computed",
      "unit": "g/mol",
      "value": 21938,
      "uncertainty": null
    },
    "graph": "<A|[R]OCC1=CC=CC=C1|A.R -> B.R><B|CC(CO[Q])(COC(OCC1=CC=CC=C1)=O)COC([R])=O|B.Q -> B.R>"
  },
  {
    "name": "PC-BnOH-p(TMC-PrBr)25",
    "type": "polymer",
    "roles": [
      "product"
    ],
    "time_point": {
      "unit": "s",
      "value": 1200,
      "uncertainty": null
    },
    "sampleId": "Antim-2014-13A",
    "dispersity": [
      {
        "source": "gpc",
        "unit": null,
        "value": 1.16,
        "uncertainty": null
      }
    ],
    "mn_avg_target": {
      "source": "computed",
      "unit": "g/mol",
      "value": 7601,
      "uncertainty": null
    },
    "graph": "<A|[R]OCC1=CC=CC=C1|A.R -> B.R><B|CC(CO[Q])(C(OCCCBr)=O)COC([R])=O|B.Q -> B.R>"
  },
  {
    "name": "PC-BnOH-p(TMC-HexBr)25",
    "type": "polymer",
    "roles": [
      "product"
    ],
    "time_point": {
      "unit": "s",
      "value": 1200,
      "uncertainty": null
    },
    "sampleId": "Antim-2014-14A",
    "dispersity": [
      {
        "source": "gpc",
        "unit": null,
        "value": 1.26,
        "uncertainty": null
      }
    ],
    "mn_avg_target": {
      "source": "computed",
      "unit": "g/mol",
      "value": 8726,
      "uncertainty": null
    },
    "graph": "<A|[R]OCC1=CC=CC=C1|A.R -> B.R><B|BrCCCCCCOC(C(C)(COC([R])=O)CO[Q])=O|B.Q -> B.R>"
  },
  {
    "name": "PC-BnOH-p(TMC-HexCl)25",
    "type": "polymer",
    "roles": [
      "product"
    ],
    "time_point": null,
    "sampleId": "product",
    "mn_avg_target": {
      "source": "computed",
      "unit": "g/mol",
      "value": 7547,
      "uncertainty": null
    },
    "graph": "<A|[R]OCC1=CC=CC=C1|A.R -> B.R><B|ClCCCCCCOC(C(C)(CO[Q])COC([R])=O)=O|B.Q -> B.R>"
  },
  {
    "name": "PE-Bn-OH-p(L-Lac)200",
    "type": "polymer",
    "roles": [
      "product"
    ],
    "time_point": {
      "unit": "s",
      "value": 187200,
      "uncertainty": null
    },
    "sampleId": "Hydro-2009-1A",
    "mn_avg": [
      {
        "source": "gpc",
        "unit": "g/mol",
        "value": 15300,
        "uncertainty": null
      },
      {
        "source": "computed",
        "unit": "g/mol",
        "value": 28925,
        "uncertainty": null
      },
      {
        "source": "theoretical",
        "unit": "g/mol",
        "value": 13652,
        "uncertainty": null
      }
    ],
    "dispersity": [
      {
        "source": "gpc",
        "unit": null,
        "value": 1.09,
        "uncertainty": null
      }
    ],
    "graph": "<A|[R]OCC1=CC=CC=C1|A.R -> B.R><B|O=C(O[C@H](C([R])=O)C)[C@@H](O[Q])C|B.Q -> B.R>"
  },
  {
    "name": "PE-Bn-OH-p(L-Lac)200",
    "type": "polymer",
    "roles": [
      "product"
    ],
    "time_point": {
      "unit": "s",
      "value": 327600,
      "uncertainty": null
    },
    "sampleId": "Hydro-2009-2A",
    "mn_avg": [
      {
        "source": "gpc",
        "unit": "g/mol",
        "value": 21300,
        "uncertainty": null
      },
      {
        "source": "computed",
        "unit": "g/mol",
        "value": 28925,
        "uncertainty": null
      },
      {
        "source": "theoretical",
        "unit": "g/mol",
        "value": 19703,
        "uncertainty": null
      }
    ],
    "dispersity": [
      {
        "source": "gpc",
        "unit": null,
        "value": 1.09,
        "uncertainty": null
      }
    ],
    "graph": "<A|[R]OCC1=CC=CC=C1|A.R -> B.R><B|O=C(O[C@H](C([R])=O)C)[C@@H](O[Q])C|B.Q -> B.R>"
  },
  {
    "name": "PE-Bn-OH-p(L-Lac)200",
    "type": "polymer",
    "roles": [
      "product"
    ],
    "time_point": {
      "unit": "s",
      "value": 187200,
      "uncertainty": null
    },
    "sampleId": "Hydro-2009-3A",
    "mn_avg": [
      {
        "source": "gpc",
        "unit": "g/mol",
        "value": 25900,
        "uncertainty": null
      },
      {
        "source": "computed",
        "unit": "g/mol",
        "value": 28961,
        "uncertainty": null
      },
      {
        "source": "theoretical",
        "unit": "g/mol",
        "value": 21170,
        "uncertainty": null
      }
    ],
    "dispersity": [
      {
        "source": "gpc",
        "unit": null,
        "value": 1.07,
        "uncertainty": null
      }
    ],
    "graph": "<A|[R]OCC1=CC=CC=C1|A.R -> B.R><B|O=C(O[C@H](C([R])=O)C)[C@@H](O[Q])C|B.Q -> B.R>"
  },
  {
    "name": "PE-Bn-OH-p(L-Lac)200",
    "type": "polymer",
    "roles": [
      "product"
    ],
    "time_point": {
      "unit": "s",
      "value": 327600,
      "uncertainty": null
    },
    "sampleId": "Hydro-2009-4A",
    "mn_avg": [
      {
        "source": "gpc",
        "unit": "g/mol",
        "value": 27500,
        "uncertainty": null
      },
      {
        "source": "computed",
        "unit": "g/mol",
        "value": 28907,
        "uncertainty": null
      },
      {
        "source": "theoretical",
        "unit": "g/mol",
        "value": 27467,
        "uncertainty": null
      }
    ],
    "dispersity": [
      {
        "source": "gpc",
        "unit": null,
        "value": 1.08,
        "uncertainty": null
      }
    ],
    "graph": "<A|[R]OCC1=CC=CC=C1|A.R -> B.R><B|O=C(O[C@H](C([R])=O)C)[C@@H](O[Q])C|B.Q -> B.R>"
  },
  {
    "name": "PE-Bn-OH-p(L-Lac)200",
    "type": "polymer",
    "roles": [
      "product"
    ],
    "time_point": {
      "unit": "s",
      "value": 169200,
      "uncertainty": null
    },
    "sampleId": "Hydro-2009-5A",
    "mn_avg": [
      {
        "source": "gpc",
        "unit": "g/mol",
        "value": 1900,
        "uncertainty": null
      },
      {
        "source": "computed",
        "unit": "g/mol",
        "value": 28907,
        "uncertainty": null
      },
      {
        "source": "theoretical",
        "unit": "g/mol",
        "value": 20844,
        "uncertainty": null
      }
    ],
    "dispersity": [
      {
        "source": "gpc",
        "unit": null,
        "value": 1.06,
        "uncertainty": null
      }
    ],
    "graph": "<A|[R]OCC1=CC=CC=C1|A.R -> B.R><B|O=C(O[C@H](C([R])=O)C)[C@@H](O[Q])C|B.Q -> B.R>"
  },
  {
    "name": "PE-Bn-OH-p(L-Lac)200",
    "type": "polymer",
    "roles": [
      "product"
    ],
    "time_point": {
      "unit": "s",
      "value": 169200,
      "uncertainty": null
    },
    "sampleId": "Hydro-2009-6A",
    "mn_avg": [
      {
        "source": "gpc",
        "unit": "g/mol",
        "value": 5900,
        "uncertainty": null
      },
      {
        "source": "computed",
        "unit": "g/mol",
        "value": 28925,
        "uncertainty": null
      },
      {
        "source": "theoretical",
        "unit": "g/mol",
        "value": 7600,
        "uncertainty": null
      }
    ],
    "dispersity": [
      {
        "source": "gpc",
        "unit": null,
        "value": 1.08,
        "uncertainty": null
      }
    ],
    "graph": "<A|[R]OCC1=CC=CC=C1|A.R -> B.R><B|O=C(O[C@H](C([R])=O)C)[C@@H](O[Q])C|B.Q -> B.R>"
  },
  {
    "name": "PE-Bn-OH-p(L-Lac)200",
    "type": "polymer",
    "roles": [
      "product"
    ],
    "time_point": {
      "unit": "s",
      "value": 259200,
      "uncertainty": null
    },
    "sampleId": "Hydro-2009-7A",
    "mn_avg": [
      {
        "source": "gpc",
        "unit": "g/mol",
        "value": 5900,
        "uncertainty": null
      },
      {
        "source": "computed",
        "unit": "g/mol",
        "value": 28907,
        "uncertainty": null
      },
      {
        "source": "theoretical",
        "unit": "g/mol",
        "value": 8748,
        "uncertainty": null
      }
    ],
    "dispersity": [
      {
        "source": "gpc",
        "unit": null,
        "value": 1.07,
        "uncertainty": null
      }
    ],
    "graph": "<A|[R]OCC1=CC=CC=C1|A.R -> B.R><B|O=C(O[C@H](C([R])=O)C)[C@@H](O[Q])C|B.Q -> B.R>"
  },
  {
    "name": "PE-Bn-OH-p(L-Lac)200",
    "type": "polymer",
    "roles": [
      "product"
    ],
    "time_point": {
      "unit": "s",
      "value": 176400,
      "uncertainty": null
    },
    "sampleId": "Hydro-2009-8A",
    "mn_avg": [
      {
        "source": "gpc",
        "unit": "g/mol",
        "value": 3700,
        "uncertainty": null
      },
      {
        "source": "computed",
        "unit": "g/mol",
        "value": 28907,
        "uncertainty": null
      },
      {
        "source": "theoretical",
        "unit": "g/mol",
        "value": 3564,
        "uncertainty": null
      }
    ],
    "dispersity": [
      {
        "source": "gpc",
        "unit": null,
        "value": 1.08,
        "uncertainty": null
      }
    ],
    "graph": "<A|[R]OCC1=CC=CC=C1|A.R -> B.R><B|O=C(O[C@H](C([R])=O)C)[C@@H](O[Q])C|B.Q -> B.R>"
  },
  {
    "name": "PE-Bn-OH-p(L-Lac)200",
    "type": "polymer",
    "roles": [
      "product"
    ],
    "time_point": {
      "unit": "s",
      "value": 435600,
      "uncertainty": null
    },
    "sampleId": "Hydro-2009-9A",
    "mn_avg": [
      {
        "source": "gpc",
        "unit": "g/mol",
        "value": 4400,
        "uncertainty": null
      },
      {
        "source": "computed",
        "unit": "g/mol",
        "value": 28907,
        "uncertainty": null
      },
      {
        "source": "theoretical",
        "unit": "g/mol",
        "value": 4428,
        "uncertainty": null
      }
    ],
    "dispersity": [
      {
        "source": "gpc",
        "unit": null,
        "value": 1.08,
        "uncertainty": null
      }
    ],
    "graph": "<A|[R]OCC1=CC=CC=C1|A.R -> B.R><B|O=C(O[C@H](C([R])=O)C)[C@@H](O[Q])C|B.Q -> B.R>"
  },
  {
    "name": "PE-Bn-OH-p(L-Lac)200",
    "type": "polymer",
    "roles": [
      "product"
    ],
    "time_point": {
      "unit": "s",
      "value": 187200,
      "uncertainty": null
    },
    "sampleId": "Hydro-2009-10A",
    "mn_avg": [
      {
        "source": "gpc",
        "unit": "g/mol",
        "value": 11800,
        "uncertainty": null
      },
      {
        "source": "computed",
        "unit": "g/mol",
        "value": 28907,
        "uncertainty": null
      },
      {
        "source": "theoretical",
        "unit": "g/mol",
        "value": 7884,
        "uncertainty": null
      }
    ],
    "dispersity": [
      {
        "source": "gpc",
        "unit": null,
        "value": 1.07,
        "uncertainty": null
      }
    ],
    "graph": "<A|[R]OCC1=CC=CC=C1|A.R -> B.R><B|O=C(O[C@H](C([R])=O)C)[C@@H](O[Q])C|B.Q -> B.R>"
  },
  {
    "name": "PE-Bn-OH-p(L-Lac)200",
    "type": "polymer",
    "roles": [
      "product"
    ],
    "time_point": {
      "unit": "s",
      "value": 327600,
      "uncertainty": null
    },
    "sampleId": "Hydro-2009-11A",
    "mn_avg": [
      {
        "source": "gpc",
        "unit": "g/mol",
        "value": 20300,
        "uncertainty": null
      },
      {
        "source": "computed",
        "unit": "g/mol",
        "value": 5345,
        "uncertainty": null
      },
      {
        "source": "theoretical",
        "unit": "g/mol",
        "value": 2936,
        "uncertainty": null
      }
    ],
    "dispersity": [
      {
        "source": "gpc",
        "unit": null,
        "value": 1.09,
        "uncertainty": null
      }
    ],
    "graph": "<A|[R]OCC1=CC=CC=C1|A.R -> B.R><B|O=C(O[C@H](C([R])=O)C)[C@@H](O[Q])C|B.Q -> B.R>"
  },
  {
    "name": "PE-Bn-OH-p(L-Lac)200",
    "type": "polymer",
    "roles": [
      "product"
    ],
    "time_point": {
      "unit": "s",
      "value": 82800,
      "uncertainty": null
    },
    "sampleId": "Hydro-2009-12A",
    "mn_avg": [
      {
        "source": "gpc",
        "unit": "g/mol",
        "value": 12900,
        "uncertainty": null
      },
      {
        "source": "computed",
        "unit": "g/mol",
        "value": 28907,
        "uncertainty": null
      },
      {
        "source": "theoretical",
        "unit": "g/mol",
        "value": 26315,
        "uncertainty": null
      }
    ],
    "dispersity": [
      {
        "source": "gpc",
        "unit": null,
        "value": 1.28,
        "uncertainty": null
      }
    ],
    "graph": "<A|[R]OCC1=CC=CC=C1|A.R -> B.R><B|O=C(O[C@H](C([R])=O)C)[C@@H](O[Q])C|B.Q -> B.R>"
  },
  {
    "name": "PE-Bn-OH-p(L-Lac)200",
    "type": "polymer",
    "roles": [
      "product"
    ],
    "time_point": {
      "unit": "s",
      "value": 82800,
      "uncertainty": null
    },
    "sampleId": "Hydro-2009-13A",
    "mn_avg": [
      {
        "source": "gpc",
        "unit": "g/mol",
        "value": 9500,
        "uncertainty": null
      },
      {
        "source": "computed",
        "unit": "g/mol",
        "value": 28907,
        "uncertainty": null
      },
      {
        "source": "theoretical",
        "unit": "g/mol",
        "value": 6732,
        "uncertainty": null
      }
    ],
    "dispersity": [
      {
        "source": "gpc",
        "unit": null,
        "value": 1.06,
        "uncertainty": null
      }
    ],
    "graph": "<A|[R]OCC1=CC=CC=C1|A.R -> B.R><B|O=C(O[C@H](C([R])=O)C)[C@@H](O[Q])C|B.Q -> B.R>"
  },
  {
    "name": "PE-Bn-OH-p(L-Lac)200",
    "type": "polymer",
    "roles": [
      "product"
    ],
    "time_point": {
      "unit": "s",
      "value": 93600,
      "uncertainty": null
    },
    "sampleId": "Hydro-2009-14A",
    "mn_avg": [
      {
        "source": "gpc",
        "unit": "g/mol",
        "value": 3300,
        "uncertainty": null
      },
      {
        "source": "computed",
        "unit": "g/mol",
        "value": 28907,
        "uncertainty": null
      },
      {
        "source": "theoretical",
        "unit": "g/mol",
        "value": 3852,
        "uncertainty": null
      }
    ],
    "dispersity": [
      {
        "source": "gpc",
        "unit": null,
        "value": 1.08,
        "uncertainty": null
      }
    ],
    "graph": "<A|[R]OCC1=CC=CC=C1|A.R -> B.R><B|O=C(O[C@H](C([R])=O)C)[C@@H](O[Q])C|B.Q -> B.R>"
  },
  {
    "name": "PE-Bn-OH-p(L-Lac)200",
    "type": "polymer",
    "roles": [
      "product"
    ],
    "time_point": {
      "unit": "s",
      "value": 180000,
      "uncertainty": null
    },
    "sampleId": "Hydro-2009-15A",
    "mn_avg": [
      {
        "source": "gpc",
        "unit": "g/mol",
        "value": 22400,
        "uncertainty": null
      },
      {
        "source": "computed",
        "unit": "g/mol",
        "value": 28907,
        "uncertainty": null
      },
      {
        "source": "theoretical",
        "unit": "g/mol",
        "value": 21708,
        "uncertainty": null
      }
    ],
    "dispersity": [
      {
        "source": "gpc",
        "unit": null,
        "value": 1.09,
        "uncertainty": null
      }
    ],
    "graph": "<A|[R]OCC1=CC=CC=C1|A.R -> B.R><B|O=C(O[C@H](C([R])=O)C)[C@@H](O[Q])C|B.Q -> B.R>"
  },
  {
    "name": "PE-Bn-OH-p(L-Lac)200",
    "type": "polymer",
    "roles": [
      "product"
    ],
    "time_point": null,
    "sampleId": "product",
    "mn_avg_target": {
      "source": "computed",
      "unit": "g/mol",
      "value": 28907,
      "uncertainty": null
    },
    "graph": "<A|[R]OCC1=CC=CC=C1|A.R -> B.R><B|O=C(O[C@H](C([R])=O)C)[C@@H](O[Q])C|B.Q -> B.R>"
  },
  {
    "name": "PE-Bn-OH-p(BL)100",
    "type": "polymer",
    "roles": [
      "product"
    ],
    "time_point": {
      "unit": "s",
      "value": 496800,
      "uncertainty": null
    },
    "sampleId": "Hydro-2009-17A",
    "mn_avg": [
      {
        "source": "gpc",
        "unit": "g/mol",
        "value": 6500,
        "uncertainty": null
      },
      {
        "source": "computed",
        "unit": "g/mol",
        "value": 8996,
        "uncertainty": null
      },
      {
        "source": "theoretical",
        "unit": "g/mol",
        "value": 6418,
        "uncertainty": null
      }
    ],
    "dispersity": [
      {
        "source": "gpc",
        "unit": null,
        "value": 1.05,
        "uncertainty": null
      }
    ],
    "graph": "<A|[R]OCC1=CC=CC=C1|A.R -> B.R><B|O=C([R])CC(C)O[Q]|B.Q -> B.R>"
  },
  {
    "name": "PE-Bn-OH-p(BL)100",
    "type": "polymer",
    "roles": [
      "product"
    ],
    "time_point": {
      "unit": "s",
      "value": 187200,
      "uncertainty": null
    },
    "sampleId": "Hydro-2009-18A",
    "mn_avg": [
      {
        "source": "gpc",
        "unit": "g/mol",
        "value": 10500,
        "uncertainty": null
      },
      {
        "source": "computed",
        "unit": "g/mol",
        "value": 36675,
        "uncertainty": null
      },
      {
        "source": "theoretical",
        "unit": "g/mol",
        "value": 19123,
        "uncertainty": null
      }
    ],
    "dispersity": [
      {
        "source": "gpc",
        "unit": null,
        "value": 1.1,
        "uncertainty": null
      }
    ],
    "graph": "<A|[R]OCC1=CC=CC=C1|A.R -> B.R><B|O=C([R])CC(C)O[Q]|B.Q -> B.R>"
  },
  {
    "name": "PC-Bn-OH-p(TMC-Et)100",
    "type": "polymer",
    "roles": [
      "product"
    ],
    "time_point": {
      "unit": "s",
      "value": 18700,
      "uncertainty": null
    },
    "sampleId": "Hydro-2009-19A",
    "mn_avg": [
      {
        "source": "gpc",
        "unit": "g/mol",
        "value": 2100,
        "uncertainty": null
      },
      {
        "source": "computed",
        "unit": "g/mol",
        "value": 13783,
        "uncertainty": null
      },
      {
        "source": "theoretical",
        "unit": "g/mol",
        "value": 7082,
        "uncertainty": null
      }
    ],
    "dispersity": [
      {
        "source": "gpc",
        "unit": null,
        "value": 1.13,
        "uncertainty": null
      }
    ],
    "graph": "<A|[R]OCC1=CC=CC=C1|A.R -> B.R><B|CC(CO[Q])(C(OCC)=O)COC([R])=O|B.Q -> B.R>"
  },
  {
    "name": "PC-Bn-OH-p(TMC-Et)100",
    "type": "polymer",
    "roles": [
      "product"
    ],
    "time_point": {
      "unit": "s",
      "value": 316000,
      "uncertainty": null
    },
    "sampleId": "Hydro-2009-20A",
    "mn_avg": [
      {
        "source": "gpc",
        "unit": "g/mol",
        "value": 3200,
        "uncertainty": null
      },
      {
        "source": "computed",
        "unit": "g/mol",
        "value": 13783,
        "uncertainty": null
      },
      {
        "source": "theoretical",
        "unit": "g/mol",
        "value": 12142,
        "uncertainty": null
      }
    ],
    "dispersity": [
      {
        "source": "gpc",
        "unit": null,
        "value": 1.13,
        "uncertainty": null
      }
    ],
    "graph": "<A|[R]OCC1=CC=CC=C1|A.R -> B.R><B|CC(CO[Q])(C(OCC)=O)COC([R])=O|B.Q -> B.R>"
  },
  {
    "name": "PE-Bn-OH-p(L-Lac)200",
    "type": "polymer",
    "roles": [
      "product"
    ],
    "time_point": {
      "unit": "s",
      "value": 252000,
      "uncertainty": null
    },
    "sampleId": "Hydro-2009-21A",
    "mn_avg": [
      {
        "source": "gpc",
        "unit": "g/mol",
        "value": 40000,
        "uncertainty": null
      },
      {
        "source": "computed",
        "unit": "g/mol",
        "value": 26292,
        "uncertainty": null
      },
      {
        "source": "theoretical",
        "unit": "g/mol",
        "value": 25768,
        "uncertainty": null
      }
    ],
    "dispersity": [
      {
        "source": "gpc",
        "unit": null,
        "value": 1.08,
        "uncertainty": null
      }
    ],
    "graph": "<A|[R]OCC1=CC=CC=C1|A.R -> B.R><B|O=C(O[C@H](C([R])=O)C)[C@@H](O[Q])C|B.Q -> B.R>"
  },
  {
    "name": "PE-Bn-OH-p(L-Lac)500",
    "type": "polymer",
    "roles": [
      "product"
    ],
    "time_point": {
      "unit": "s",
      "value": 68400,
      "uncertainty": null
    },
    "sampleId": "Hydro-2009-22A",
    "mn_avg": [
      {
        "source": "gpc",
        "unit": "g/mol",
        "value": 43000,
        "uncertainty": null
      },
      {
        "source": "computed",
        "unit": "g/mol",
        "value": 65567,
        "uncertainty": null
      }
    ],
    "dispersity": [
      {
        "source": "gpc",
        "unit": null,
        "value": 1.13,
        "uncertainty": null
      }
    ],
    "graph": "<A|[R]OCC1=CC=CC=C1|A.R -> B.R><B|O=C(O[C@H](C([R])=O)C)[C@@H](O[Q])C|B.Q -> B.R>"
  },
  {
    "id": "6062bd9f04d60b76d2190ff4",
    "name": "PE-Bn-OH-p(L-Lac)700",
    "type": "polymer",
    "roles": [
      "product"
    ],
    "time_point": {
      "unit": "s",
      "value": 82800,
      "uncertainty": null
    },
    "sampleId": "Hydro-2009-23A",
    "dispersity": {
      "uncertainty": null,
      "unit": null,
      "value": 1.15
    },
    "mn_avg": {
      "uncertainty": null,
      "unit": "g*mol^-1",
      "value": 99000
    },
    "graph": "<A|[R]OCC1=CC=CC=C1|A.R -> B.R><B|O=C(O[C@H](C([R])=O)C)[C@@H](O[Q])C|B.Q -> B.R>"
  },
  {
    "id": "6062bd9f04d60b76d2190ff4",
    "name": "PE-Bn-OH-p(L-Lac)925",
    "type": "polymer",
    "roles": [
      "initiator"
    ],
    "time_point": null,
    "sampleId": "Hydro-2009-24A",
    "dispersity": {
      "uncertainty": null,
      "unit": null,
      "value": 1.09
    },
    "mn_avg": {
      "uncertainty": null,
      "unit": "g*mol^-1",
      "value": 114000
    },
    "graph": "<A|[R]OCC1=CC=CC=C1|A.R -> B.R><B|O=C(O[C@H](C([R])=O)C)[C@@H](O[Q])C|B.Q -> B.R>"
  },
  {
    "name": "PE-p(CL)100",
    "type": "polymer",
    "roles": [
      "product"
    ],
    "time_point": {
      "unit": "s",
      "value": 21600,
      "uncertainty": null
    },
    "sampleId": "Cryst-2011-1A",
    "mn_avg": [
      {
        "source": "gpc",
        "unit": "g/mol",
        "value": 41000,
        "uncertainty": null
      },
      {
        "source": "computed",
        "unit": "g/mol",
        "value": 11588,
        "uncertainty": null
      },
      {
        "source": "theoretical",
        "unit": "g/mol",
        "value": 3603,
        "uncertainty": null
      }
    ],
    "dispersity": [
      {
        "source": "gpc",
        "unit": null,
        "value": 1.75,
        "uncertainty": null
      }
    ],
    "graph": "<A|O=C([R])CCCCCO[Q]|A.Q -> A.R>"
  },
  {
    "name": "PE-p(CL)100",
    "type": "polymer",
    "roles": [
      "product"
    ],
    "time_point": {
      "unit": "s",
      "value": 36000,
      "uncertainty": null
    },
    "sampleId": "Cryst-2011-2A",
    "mn_avg": [
      {
        "source": "gpc",
        "unit": "g/mol",
        "value": 114000,
        "uncertainty": null
      },
      {
        "source": "computed",
        "unit": "g/mol",
        "value": 11588,
        "uncertainty": null
      },
      {
        "source": "theoretical",
        "unit": "g/mol",
        "value": 4515,
        "uncertainty": null
      }
    ],
    "dispersity": [
      {
        "source": "gpc",
        "unit": null,
        "value": 2.02,
        "uncertainty": null
      }
    ],
    "graph": "<A|O=C([R])CCCCCO[Q]|A.Q -> A.R>"
  },
  {
    "name": "PE-p(CL)100",
    "type": "polymer",
    "roles": [
      "product"
    ],
    "time_point": {
      "unit": "s",
      "value": 3600,
      "uncertainty": null
    },
    "sampleId": "Cryst-2011-3A",
    "mn_avg": [
      {
        "source": "gpc",
        "unit": "g/mol",
        "value": 54000,
        "uncertainty": null
      },
      {
        "source": "computed",
        "unit": "g/mol",
        "value": 11558,
        "uncertainty": null
      },
      {
        "source": "theoretical",
        "unit": "g/mol",
        "value": 3916,
        "uncertainty": null
      }
    ],
    "dispersity": [
      {
        "source": "gpc",
        "unit": null,
        "value": 1.36,
        "uncertainty": null
      }
    ],
    "graph": "<A|O=C([R])CCCCCO[Q]|A.Q -> A.R>"
  },
  {
    "name": "PE-p(CL)100",
    "type": "polymer",
    "roles": [
      "product"
    ],
    "time_point": {
      "unit": "s",
      "value": 21600,
      "uncertainty": null
    },
    "sampleId": "Cryst-2011-4A",
    "mn_avg": [
      {
        "source": "gpc",
        "unit": "g/mol",
        "value": 81000,
        "uncertainty": null
      },
      {
        "source": "computed",
        "unit": "g/mol",
        "value": 11558,
        "uncertainty": null
      },
      {
        "source": "theoretical",
        "unit": "g/mol",
        "value": 8592,
        "uncertainty": null
      }
    ],
    "dispersity": [
      {
        "source": "gpc",
        "unit": null,
        "value": 2.16,
        "uncertainty": null
      }
    ],
    "graph": "<A|O=C([R])CCCCCO[Q]|A.Q -> A.R>"
  },
  {
    "name": "PE-p(CL)100",
    "type": "polymer",
    "roles": [
      "product"
    ],
    "time_point": {
      "unit": "s",
      "value": 1200,
      "uncertainty": null
    },
    "sampleId": "Cryst-2011-5A",
    "mn_avg": [
      {
        "source": "gpc",
        "unit": "g/mol",
        "value": 101000,
        "uncertainty": null
      },
      {
        "source": "computed",
        "unit": "g/mol",
        "value": 11531,
        "uncertainty": null
      },
      {
        "source": "theoretical",
        "unit": "g/mol",
        "value": 4687,
        "uncertainty": null
      }
    ],
    "dispersity": [
      {
        "source": "gpc",
        "unit": null,
        "value": 2.02,
        "uncertainty": null
      }
    ],
    "graph": "<A|O=C([R])CCCCCO[Q]|A.Q -> A.R>"
  },
  {
    "name": "PE-p(CL)100",
    "type": "polymer",
    "roles": [
      "product"
    ],
    "time_point": {
      "unit": "s",
      "value": 21600,
      "uncertainty": null
    },
    "sampleId": "Cryst-2011-6A",
    "mn_avg": [
      {
        "source": "gpc",
        "unit": "g/mol",
        "value": 66000,
        "uncertainty": null
      },
      {
        "source": "computed",
        "unit": "g/mol",
        "value": 11531,
        "uncertainty": null
      },
      {
        "source": "theoretical",
        "unit": "g/mol",
        "value": 9022,
        "uncertainty": null
      }
    ],
    "dispersity": [
      {
        "source": "gpc",
        "unit": null,
        "value": 1.91,
        "uncertainty": null
      }
    ],
    "graph": "<A|O=C([R])CCCCCO[Q]|A.Q -> A.R>"
  },
  {
    "name": "PE-p(CL)100",
    "type": "polymer",
    "roles": [
      "product"
    ],
    "time_point": {
      "unit": "s",
      "value": 23400,
      "uncertainty": null
    },
    "sampleId": "Cryst-2011-7A",
    "mn_avg": [
      {
        "source": "gpc",
        "unit": "g/mol",
        "value": 79000,
        "uncertainty": null
      },
      {
        "source": "computed",
        "unit": "g/mol",
        "value": 11531,
        "uncertainty": null
      },
      {
        "source": "theoretical",
        "unit": "g/mol",
        "value": 9250,
        "uncertainty": null
      }
    ],
    "dispersity": [
      {
        "source": "gpc",
        "unit": null,
        "value": 1.83,
        "uncertainty": null
      }
    ],
    "graph": "<A|O=C([R])CCCCCO[Q]|A.Q -> A.R>"
  },
  {
    "name": "PE-p(CL)",
    "type": "polymer",
    "roles": [
      "product"
    ],
    "time_point": {
      "unit": "s",
      "value": 28800,
      "uncertainty": null
    },
    "sampleId": "Cryst-2011-8A",
    "mn_avg": [
      {
        "source": "gpc",
        "unit": "g/mol",
        "value": 168000,
        "uncertainty": null
      },
      {
        "source": "computed",
        "unit": "g/mol",
        "value": 116113,
        "uncertainty": null
      },
      {
        "source": "theoretical",
        "unit": "g/mol",
        "value": 104513,
        "uncertainty": null
      }
    ],
    "dispersity": [
      {
        "source": "gpc",
        "unit": null,
        "value": 1.29,
        "uncertainty": null
      }
    ],
    "graph": "<A|CO[R]|A.R -> B.R><B|O=C([R])CCCCCO[Q]|B.Q -> B.R>"
  },
  {
    "name": "PE-p(CL)",
    "type": "polymer",
    "roles": [
      "product"
    ],
    "time_point": {
      "unit": "s",
      "value": 28800,
      "uncertainty": null
    },
    "sampleId": "Cryst-2011-9A",
    "mn_avg": [
      {
        "source": "gpc",
        "unit": "g/mol",
        "value": 140000,
        "uncertainty": null
      },
      {
        "source": "computed",
        "unit": "g/mol",
        "value": 116113,
        "uncertainty": null
      },
      {
        "source": "theoretical",
        "unit": "g/mol",
        "value": 104513,
        "uncertainty": null
      }
    ],
    "dispersity": [
      {
        "source": "gpc",
        "unit": null,
        "value": 1.54,
        "uncertainty": null
      }
    ],
    "graph": "<A|CO[R]|A.R -> B.R><B|O=C([R])CCCCCO[Q]|B.Q -> B.R>"
  },
  {
    "name": "PE-p(CL)",
    "type": "polymer",
    "roles": [
      "product"
    ],
    "time_point": {
      "unit": "s",
      "value": 28800,
      "uncertainty": null
    },
    "sampleId": "Cryst-2011-10A",
    "mn_avg": [
      {
        "source": "gpc",
        "unit": "g/mol",
        "value": 103000,
        "uncertainty": null
      },
      {
        "source": "computed",
        "unit": "g/mol",
        "value": 116113,
        "uncertainty": null
      },
      {
        "source": "theoretical",
        "unit": "g/mol",
        "value": 104513,
        "uncertainty": null
      }
    ],
    "dispersity": [
      {
        "source": "gpc",
        "unit": null,
        "value": 1.38,
        "uncertainty": null
      }
    ],
    "graph": "<A|CO[R]|A.R -> B.R><B|O=C([R])CCCCCO[Q]|B.Q -> B.R>"
  },
  {
    "name": "PE-Bn-OH-p(L-lac)100",
    "type": "polymer",
    "roles": [
      "product"
    ],
    "time_point": {
      "unit": "s",
      "value": 3600,
      "uncertainty": null
    },
    "sampleId": "Cycli-2009-1A",
    "mn_avg": [
      {
        "source": "gpc",
        "unit": "g/mol",
        "value": 15800,
        "uncertainty": null
      },
      {
        "source": "computed",
        "unit": "g/mol",
        "value": 15823,
        "uncertainty": null
      },
      {
        "source": "theoretical",
        "unit": "g/mol",
        "value": 14566,
        "uncertainty": null
      }
    ],
    "dispersity": [
      {
        "source": "gpc",
        "unit": null,
        "value": 1.84,
        "uncertainty": null
      }
    ],
    "graph": "<A|[R]OCC1=CC=CC=C1|A.R -> B.R><B|O=C(O[C@H](C([R])=O)C)[C@@H](O[Q])C|B.Q -> B.R>"
  },
  {
    "name": "PE-Bn-OH-p(L-lac)200",
    "type": "polymer",
    "roles": [
      "product"
    ],
    "time_point": {
      "unit": "s",
      "value": 9000,
      "uncertainty": null
    },
    "sampleId": "Cycli-2009-2A",
    "mn_avg": [
      {
        "source": "gpc",
        "unit": "g/mol",
        "value": 18900,
        "uncertainty": null
      },
      {
        "source": "computed",
        "unit": "g/mol",
        "value": 31539,
        "uncertainty": null
      },
      {
        "source": "theoretical",
        "unit": "g/mol",
        "value": 25881,
        "uncertainty": null
      }
    ],
    "dispersity": [
      {
        "source": "gpc",
        "unit": null,
        "value": 1.9,
        "uncertainty": null
      }
    ],
    "graph": "<A|[R]OCC1=CC=CC=C1|A.R -> B.R><B|O=C(O[C@H](C([R])=O)C)[C@@H](O[Q])C|B.Q -> B.R>"
  },
  {
    "name": "PE-Bn-OH-p(L-lac)400",
    "type": "polymer",
    "roles": [
      "product"
    ],
    "time_point": {
      "unit": "s",
      "value": 9000,
      "uncertainty": null
    },
    "sampleId": "Cycli-2009-3A",
    "mn_avg": [
      {
        "source": "gpc",
        "unit": "g/mol",
        "value": 19500,
        "uncertainty": null
      },
      {
        "source": "computed",
        "unit": "g/mol",
        "value": 31539,
        "uncertainty": null
      },
      {
        "source": "theoretical",
        "unit": "g/mol",
        "value": 29967,
        "uncertainty": null
      }
    ],
    "dispersity": [
      {
        "source": "gpc",
        "unit": null,
        "value": 2.02,
        "uncertainty": null
      }
    ],
    "graph": "<A|[R]OCC1=CC=CC=C1|A.R -> B.R><B|O=C(O[C@H](C([R])=O)C)[C@@H](O[Q])C|B.Q -> B.R>"
  },
  {
    "name": "PE-Pyrene-Bu-OH-p(L-lac)100",
    "type": "polymer",
    "roles": [
      "product"
    ],
    "time_point": {
      "unit": "s",
      "value": 2400,
      "uncertainty": null
    },
    "sampleId": "Acycl-2010-1A",
    "mn_avg": [
      {
        "source": "gpc",
        "unit": "g/mol",
        "value": 17600,
        "uncertainty": null
      },
      {
        "source": "computed",
        "unit": "g/mol",
        "value": 14677,
        "uncertainty": null
      },
      {
