Repository: IBM/ibm-materials-notebook

# IBM Materials

This repository contains software and packages pertaining to the orgnization and representation of experimental chemistry data, particularly for use with polymer chemistry.

## Documentation

Please see the official documentation webpage for details surrounding the applications and packages.

File: apps/docs/examples/generated_polymers/polymerData.json (part 3 of 35)
[
        "source": "theoretical",
        "unit": "g/mol",
        "value": 14533,
        "uncertainty": null
      }
    ],
    "dispersity": [
      {
        "source": "gpc",
        "unit": null,
        "value": 1.06,
        "uncertainty": null
      }
    ],
    "graph": "<A|[R]OCCCCC1=C2C(C3=C4C=C2)=C(C=CC3=CC=C4)C=C1|A.R -> B.R><B|O=C(O[C@H](C([R])=O)C)[C@@H](O[Q])C|B.Q -> B.R>"
  },
  {
    "name": "PE-BnOH-p(L-lac)100",
    "type": "polymer",
    "roles": [
      "product"
    ],
    "time_point": {
      "unit": "s",
      "value": 1200,
      "uncertainty": null
    },
    "sampleId": "Acycl-2010-2A",
    "mn_avg": [
      {
        "source": "gpc",
        "unit": "g/mol",
        "value": 37000,
        "uncertainty": null
      },
      {
        "source": "computed",
        "unit": "g/mol",
        "value": 15069,
        "uncertainty": null
      },
      {
        "source": "theoretical",
        "unit": "g/mol",
        "value": 14920,
        "uncertainty": null
      }
    ],
    "dispersity": [
      {
        "source": "gpc",
        "unit": null,
        "value": 1.46,
        "uncertainty": null
      }
    ],
    "graph": "<A|[R]OCC1=CC=CC=C1|A.R -> B.R><B|O=C(O[C@H](C([R])=O)C)[C@@H](O[Q])C|B.Q -> B.R>"
  },
  {
    "name": "PE-BnOH-p(L-lac)100",
    "type": "polymer",
    "roles": [
      "product"
    ],
    "time_point": {
      "unit": "s",
      "value": 1200,
      "uncertainty": null
    },
    "sampleId": "Acycl-2010-3A",
    "mn_avg": [
      {
        "source": "gpc",
        "unit": "g/mol",
        "value": 33000,
        "uncertainty": null
      },
      {
        "source": "computed",
        "unit": "g/mol",
        "value": 15069,
        "uncertainty": null
      },
      {
        "source": "theoretical",
        "unit": "g/mol",
        "value": 10581,
        "uncertainty": null
      }
    ],
    "dispersity": [
      {
        "source": "gpc",
        "unit": null,
        "value": 1.04,
        "uncertainty": null
      }
    ],
    "graph": "<A|[R]OCC1=CC=CC=C1|A.R -> B.R><B|O=C(O[C@H](C([R])=O)C)[C@@H](O[Q])C|B.Q -> B.R>"
  },
  {
    "name": "PE-BnOH-p(L-lac)100",
    "type": "polymer",
    "roles": [
      "product"
    ],
    "time_point": null,
    "sampleId": "Acycl-2010-4A",
    "mn_avg": [
      {
        "source": "gpc",
        "unit": "g/mol",
        "value": 28000,
        "uncertainty": null
      },
      {
        "source": "computed",
        "unit": "g/mol",
        "value": 15069,
        "uncertainty": null
      },
      {
        "source": "theoretical",
        "unit": "g/mol",
        "value": 14920,
        "uncertainty": null
      }
    ],
    "dispersity": [
      {
        "source": "gpc",
        "unit": null,
        "value": 1.13,
        "uncertainty": null
      }
    ],
    "graph": "<A|[R]OCC1=CC=CC=C1|A.R -> B.R><B|O=C(O[C@H](C([R])=O)C)[C@@H](O[Q])C|B.Q -> B.R>"
  },
  {
    "name": "PE-BnOH-p(L-lac)100",
    "type": "polymer",
    "roles": [
      "product"
    ],
    "time_point": null,
    "sampleId": "Acycl-2010-5A",
    "mn_avg": [
      {
        "source": "gpc",
        "unit": "g/mol",
        "value": 37000,
        "uncertainty": null
      },
      {
        "source": "computed",
        "unit": "g/mol",
        "value": 57708,
        "uncertainty": null
      },
      {
        "source": "theoretical",
        "unit": "g/mol",
        "value": 57132,
        "uncertainty": null
      }
    ],
    "dispersity": [
      {
        "source": "gpc",
        "unit": null,
        "value": 1.14,
        "uncertainty": null
      }
    ],
    "graph": "<A|[R]OCC1=CC=CC=C1|A.R -> B.R><B|O=C(O[C@H](C([R])=O)C)[C@@H](O[Q])C|B.Q -> B.R>"
  },
  {
    "name": "PE-BnOH-p(L-lac)100",
    "type": "polymer",
    "roles": [
      "product"
    ],
    "time_point": {
      "unit": "s",
      "value": 1200,
      "uncertainty": null
    },
    "sampleId": "Acycl-2010-6A",
    "mn_avg": [
      {
        "source": "gpc",
        "unit": "g/mol",
        "value": 18000,
        "uncertainty": null
      },
      {
        "source": "computed",
        "unit": "g/mol",
        "value": 15069,
        "uncertainty": null
      },
      {
        "source": "theoretical",
        "unit": "g/mol",
        "value": 7589,
        "uncertainty": null
      }
    ],
    "dispersity": [
      {
        "source": "gpc",
        "unit": null,
        "value": 1.13,
        "uncertainty": null
      }
    ],
    "graph": "<A|[R]OCC1=CC=CC=C1|A.R -> B.R><B|O=C(O[C@H](C([R])=O)C)[C@@H](O[Q])C|B.Q -> B.R>"
  },
  {
    "name": "PE-EtOH-p(L-Lac)30",
    "type": "polymer",
    "roles": [
      "product"
    ],
    "time_point": null,
    "sampleId": "product",
    "mn_avg_target": {
      "source": "computed",
      "unit": "g/mol",
      "value": 4533,
      "uncertainty": null
    },
    "graph": "<A|[R]OCC|A.R -> B.R><B|O=C(OC(C([R])=O)C)C(O[Q])C|B.Q -> B.R>"
  },
  {
    "name": "PE-EtOH-p(L-Lac)30",
    "type": "polymer",
    "roles": [
      "product"
    ],
    "time_point": {
      "unit": "s",
      "value": 216000,
      "uncertainty": null
    },
    "sampleId": "New_P-2001-2A",
    "dispersity": [
      {
        "source": "gpc",
        "unit": null,
        "value": 1.13,
        "uncertainty": null
      }
    ],
    "mn_avg_target": {
      "source": "computed",
      "unit": "g/mol",
      "value": 4533,
      "uncertainty": null
    },
    "mn_avg_theo": {
      "source": "theoretical",
      "unit": "g/mol",
      "value": 4385,
      "uncertainty": null
    },
    "graph": "<A|[R]OCC|A.R -> B.R><B|O=C(OC(C([R])=O)C)C(O[Q])C|B.Q -> B.R>"
  },
  {
    "name": "PE-EtOH-p(L-Lac)30",
    "type": "polymer",
    "roles": [
      "product"
    ],
    "time_point": {
      "unit": "s",
      "value": 129600,
      "uncertainty": null
    },
    "sampleId": "New_P-2001-3A",
    "dispersity": [
      {
        "source": "gpc",
        "unit": null,
        "value": 1.13,
        "uncertainty": null
      }
    ],
    "mn_avg_target": {
      "source": "computed",
      "unit": "g/mol",
      "value": 4533,
      "uncertainty": null
    },
    "mn_avg_theo": {
      "source": "theoretical",
      "unit": "g/mol",
      "value": 4385,
      "uncertainty": null
    },
    "graph": "<A|[R]OCC|A.R -> B.R><B|O=C(OC(C([R])=O)C)C(O[Q])C|B.Q -> B.R>"
  },
  {
    "name": "PE-EtOH-p(L-Lac)30",
    "type": "polymer",
    "roles": [
      "product"
    ],
    "time_point": {
      "unit": "s",
      "value": 86400,
      "uncertainty": null
    },
    "sampleId": "New_P-2001-4A",
    "dispersity": [
      {
        "source": "gpc",
        "unit": null,
        "value": 1.08,
        "uncertainty": null
      }
    ],
    "mn_avg_target": {
      "source": "computed",
      "unit": "g/mol",
      "value": 4533,
      "uncertainty": null
    },
    "mn_avg_theo": {
      "source": "theoretical",
      "unit": "g/mol",
      "value": 4385,
      "uncertainty": null
    },
    "graph": "<A|[R]OCC|A.R -> B.R><B|O=C(OC(C([R])=O)C)C(O[Q])C|B.Q -> B.R>"
  },
  {
    "name": "PE-EtOH-p(L-Lac)15",
    "type": "polymer",
    "roles": [
      "product"
    ],
    "time_point": {
      "unit": "s",
      "value": 86400,
      "uncertainty": null
    },
    "sampleId": "New_P-2001-5A",
    "dispersity": [
      {
        "source": "gpc",
        "unit": null,
        "value": 1.12,
        "uncertainty": null
      }
    ],
    "mn_avg_target": {
      "source": "computed",
      "unit": "g/mol",
      "value": 2207,
      "uncertainty": null
    },
    "mn_avg_theo": {
      "source": "theoretical",
      "unit": "g/mol",
      "value": 2207,
      "uncertainty": null
    },
    "graph": "<A|[R]OCC|A.R -> B.R><B|O=C(OC(C([R])=O)C)C(O[Q])C|B.Q -> B.R>"
  },
  {
    "name": "PE-EtOH-p(L-Lac)30",
    "type": "polymer",
    "roles": [
      "product"
    ],
    "time_point": {
      "unit": "s",
      "value": 129600,
      "uncertainty": null
    },
    "sampleId": "New_P-2001-6A",
    "dispersity": [
      {
        "source": "gpc",
        "unit": null,
        "value": 1.13,
        "uncertainty": null
      }
    ],
    "mn_avg_target": {
      "source": "computed",
      "unit": "g/mol",
      "value": 4533,
      "uncertainty": null
    },
    "mn_avg_theo": {
      "source": "theoretical",
      "unit": "g/mol",
      "value": 4385,
      "uncertainty": null
    },
    "graph": "<A|[R]OCC|A.R -> B.R><B|O=C(OC(C([R])=O)C)C(O[Q])C|B.Q -> B.R>"
  },
  {
    "name": "PE-EtOH-p(L-Lac)60",
    "type": "polymer",
    "roles": [
      "product"
    ],
    "time_point": {
      "unit": "s",
      "value": 180000,
      "uncertainty": null
    },
    "sampleId": "New_P-2001-7A",
    "dispersity": [
      {
        "source": "gpc",
        "unit": null,
        "value": 1.1,
        "uncertainty": null
      }
    ],
    "mn_avg_target": {
      "source": "computed",
      "unit": "g/mol",
      "value": 8379,
      "uncertainty": null
    },
    "mn_avg_theo": {
      "source": "theoretical",
      "unit": "g/mol",
      "value": 8379,
      "uncertainty": null
    },
    "graph": "<A|[R]OCC|A.R -> B.R><B|O=C(OC(C([R])=O)C)C(O[Q])C|B.Q -> B.R>"
  },
  {
    "name": "PE-EtOH-p(L-Lac)100",
    "type": "polymer",
    "roles": [
      "product"
    ],
    "time_point": {
      "unit": "s",
      "value": 230400,
      "uncertainty": null
    },
    "sampleId": "New_P-2001-8A",
    "dispersity": [
      {
        "source": "gpc",
        "unit": null,
        "value": 1.1,
        "uncertainty": null
      }
    ],
    "mn_avg_target": {
      "source": "computed",
      "unit": "g/mol",
      "value": 14629,
      "uncertainty": null
    },
    "mn_avg_theo": {
      "source": "theoretical",
      "unit": "g/mol",
      "value": 11420,
      "uncertainty": null
    },
    "graph": "<A|[R]OCC|A.R -> B.R><B|O=C(OC(C([R])=O)C)C(O[Q])C|B.Q -> B.R>"
  },
  {
    "name": "PE-Ph-Et-OH-p(L-Lac)30",
    "type": "polymer",
    "roles": [
      "product"
    ],
    "time_point": {
      "unit": "s",
      "value": 108000,
      "uncertainty": null
    },
    "sampleId": "New_P-2001-9A",
    "dispersity": [
      {
        "source": "gpc",
        "unit": null,
        "value": 1.08,
        "uncertainty": null
      }
    ],
    "mn_avg_target": {
      "source": "computed",
      "unit": "g/mol",
      "value": 4394,
      "uncertainty": null
    },
    "mn_avg_theo": {
      "source": "theoretical",
      "unit": "g/mol",
      "value": 4394,
      "uncertainty": null
    },
    "graph": "<A|[R]OCCC1=CC=CC=C1|A.R -> B.R><B|O=C(OC(C([R])=O)C)C(O[Q])C|B.Q -> B.R>"
  },
  {
    "name": "PE-Ph-Et-OH-p(L-Lac)30",
    "type": "polymer",
    "roles": [
      "product"
    ],
    "time_point": {
      "unit": "s",
      "value": 300,
      "uncertainty": null
    },
    "sampleId": "New_P-2001-10A",
    "dispersity": [
      {
        "source": "gpc",
        "unit": null,
        "value": 1.1,
        "uncertainty": null
      }
    ],
    "mn_avg_target": {
      "source": "computed",
      "unit": "g/mol",
      "value": 4472,
      "uncertainty": null
    },
    "mn_avg_theo": {
      "source": "theoretical",
      "unit": "g/mol",
      "value": 4329,
      "uncertainty": null
    },
    "graph": "<A|[R]OCCC1=CC=CC=C1|A.R -> B.R><B|O=C(OC(C([R])=O)C)C(O[Q])C|B.Q -> B.R>"
  },
  {
    "name": "PE-Ph-Et-OH-p(L-Lac)60",
    "type": "polymer",
    "roles": [
      "product"
    ],
    "time_point": {
      "unit": "s",
      "value": 600,
      "uncertainty": null
    },
    "sampleId": "New_P-2001-11A",
    "dispersity": [
      {
        "source": "gpc",
        "unit": null,
        "value": 1.09,
        "uncertainty": null
      }
    ],
    "mn_avg_target": {
      "source": "computed",
      "unit": "g/mol",
      "value": 8822,
      "uncertainty": null
    },
    "mn_avg_theo": {
      "source": "theoretical",
      "unit": "g/mol",
      "value": 6212,
      "uncertainty": null
    },
    "graph": "<A|[R]OCCC1=CC=CC=C1|A.R -> B.R><B|O=C(OC(C([R])=O)C)C(O[Q])C|B.Q -> B.R>"
  },
  {
    "name": "PE-Ph-Et-OH-p(L-Lac)100",
    "type": "polymer",
    "roles": [
      "product"
    ],
    "time_point": {
      "unit": "s",
      "value": 1200,
      "uncertainty": null
    },
    "sampleId": "New_P-2001-12A",
    "dispersity": [
      {
        "source": "gpc",
        "unit": null,
        "value": 1.19,
        "uncertainty": null
      }
    ],
    "mn_avg_target": {
      "source": "computed",
      "unit": "g/mol",
      "value": 14540,
      "uncertainty": null
    },
    "mn_avg_theo": {
      "source": "theoretical",
      "unit": "g/mol",
      "value": 11224,
      "uncertainty": null
    },
    "graph": "<A|[R]OCCC1=CC=CC=C1|A.R -> B.R><B|O=C(OC(C([R])=O)C)C(O[Q])C|B.Q -> B.R>"
  },
  {
    "name": "PE-Ph-Et-OH-p(L-Lac)140",
    "type": "polymer",
    "roles": [
      "product"
    ],
    "time_point": {
      "unit": "s",
      "value": 1200,
      "uncertainty": null
    },
    "sampleId": "New_P-2001-13A",
    "dispersity": [
      {
        "source": "gpc",
        "unit": null,
        "value": 1.14,
        "uncertainty": null
      }
    ],
    "mn_avg_target": {
      "source": "computed",
      "unit": "g/mol",
      "value": 20306,
      "uncertainty": null
    },
    "mn_avg_theo": {
      "source": "theoretical",
      "unit": "g/mol",
      "value": 17420,
      "uncertainty": null
    },
    "graph": "<A|[R]OCCC1=CC=CC=C1|A.R -> B.R><B|O=C(OC(C([R])=O)C)C(O[Q])C|B.Q -> B.R>"
  },
  {
    "name": "PE-EtOH-p(L-Lac)30",
    "type": "polymer",
    "roles": [
      "product"
    ],
    "time_point": {
      "unit": "s",
      "value": 72000,
      "uncertainty": null
    },
    "sampleId": "New_P-2001-14A",
    "dispersity": [
      {
        "source": "gpc",
        "unit": null,
        "value": 1.1,
        "uncertainty": null
      }
    ],
    "mn_avg_target": {
      "source": "computed",
      "unit": "g/mol",
      "value": 4533,
      "uncertainty": null
    },
    "mn_avg_theo": {
      "source": "theoretical",
      "unit": "g/mol",
      "value": 4533,
      "uncertainty": null
    },
    "graph": "<A|[R]OCC|A.R -> B.R><B|O=C(OC(C([R])=O)C)C(O[Q])C|B.Q -> B.R>"
  },
  {
    "name": "PE-Ph-Et-OH-p(L-Lac)30",
    "type": "polymer",
    "roles": [
      "product"
    ],
    "time_point": {
      "unit": "s",
      "value": 172800,
      "uncertainty": null
    },
    "sampleId": "New_P-2001-15A",
    "dispersity": [
      {
        "source": "gpc",
        "unit": null,
        "value": 1.08,
        "uncertainty": null
      }
    ],
    "mn_avg_target": {
      "source": "computed",
      "unit": "g/mol",
      "value": 4394,
      "uncertainty": null
    },
    "mn_avg_theo": {
      "source": "theoretical",
      "unit": "g/mol",
      "value": 3967,
      "uncertainty": null
    },
    "graph": "<A|[R]OCCC1=CC=CC=C1|A.R -> B.R><B|O=C(OC(C([R])=O)C)C(O[Q])C|B.Q -> B.R>"
  },
  {
    "name": "PE-Ph-Et-OH-p(L-Lac)30",
    "type": "polymer",
    "roles": [
      "product"
    ],
    "time_point": {
      "unit": "s",
      "value": 600,
      "uncertainty": null
    },
    "sampleId": "New_P-2001-16A",
    "dispersity": [
      {
        "source": "gpc",
        "unit": null,
        "value": 1.16,
        "uncertainty": null
      }
    ],
    "mn_avg_target": {
      "source": "computed",
      "unit": "g/mol",
      "value": 4394,
      "uncertainty": null
    },
    "mn_avg_theo": {
      "source": "theoretical",
      "unit": "g/mol",
      "value": 4394,
      "uncertainty": null
    },
    "graph": "<A|[R]OCCC1=CC=CC=C1|A.R -> B.R><B|O=C(OC(C([R])=O)C)C(O[Q])C|B.Q -> B.R>"
  },
  {
    "name": "PE-EtOH-p(L-Lac)30",
    "type": "polymer",
    "roles": [
      "product"
    ],
    "time_point": {
      "unit": "s",
      "value": 172800,
      "uncertainty": null
    },
    "sampleId": "New_P-2001-17A",
    "dispersity": [
      {
        "source": "gpc",
        "unit": null,
        "value": 1.12,
        "uncertainty": null
      }
    ],
    "mn_avg_target": {
      "source": "computed",
      "unit": "g/mol",
      "value": 4303,
      "uncertainty": null
    },
    "mn_avg_theo": {
      "source": "theoretical",
      "unit": "g/mol",
      "value": 4303,
      "uncertainty": null
    },
    "graph": "<A|[R]OC(C)C|A.R -> B.R><B|O=C(OC(C([R])=O)C)C(O[Q])C|B.Q -> B.R>"
  },
  {
    "name": "PE-EtOH-p(L-Lac)30",
    "type": "polymer",
    "roles": [
      "product"
    ],
    "time_point": {
      "unit": "s",
      "value": 252000,
      "uncertainty": null
    },
    "sampleId": "New_P-2001-18A",
    "dispersity": [
      {
        "source": "gpc",
        "unit": null,
        "value": 1.08,
        "uncertainty": null
      }
    ],
    "mn_avg_target": {
      "source": "computed",
      "unit": "g/mol",
      "value": 4533,
      "uncertainty": null
    },
    "mn_avg_theo": {
      "source": "theoretical",
      "unit": "g/mol",
      "value": 3784,
      "uncertainty": null
    },
    "graph": "<A|[R]OCC|A.R -> B.R><B|O=C(OC(C([R])=O)C)C(O[Q])C|B.Q -> B.R>"
  },
  {
    "name": "PE-EtOH-p(L-Lac)30",
    "type": "polymer",
    "roles": [
      "product"
    ],
    "time_point": {
      "unit": "s",
      "value": 108000,
      "uncertainty": null
    },
    "sampleId": "New_P-2001-19A",
    "dispersity": [
      {
        "source": "gpc",
        "unit": null,
        "value": 1.06,
        "uncertainty": null
      }
    ],
    "mn_avg_target": {
      "source": "computed",
      "unit": "g/mol",
      "value": 4399,
      "uncertainty": null
    },
    "mn_avg_theo": {
      "source": "theoretical",
      "unit": "g/mol",
      "value": 4255,
      "uncertainty": null
    },
    "graph": "<A|[R]OCC|A.R -> B.R><B|O=C(O[C@H](C([R])=O)C)[C@@H](O[Q])C|B.Q -> B.R>"
  },
  {
    "name": "PE-EtOH-p(L-Lac)30",
    "type": "polymer",
    "roles": [
      "product"
    ],
    "time_point": {
      "unit": "s",
      "value": 360,
      "uncertainty": null
    },
    "sampleId": "New_P-2001-20A",
    "dispersity": [
      {
        "source": "gpc",
        "unit": null,
        "value": 1.18,
        "uncertainty": null
      }
    ],
    "mn_avg_target": {
      "source": "computed",
      "unit": "g/mol",
      "value": 4399,
      "uncertainty": null
    },
    "mn_avg_theo": {
      "source": "theoretical",
      "unit": "g/mol",
      "value": 4399,
      "uncertainty": null
    },
    "graph": "<A|[R]OCC|A.R -> B.R><B|O=C(O[C@H](C([R])=O)C)[C@@H](O[Q])C|B.Q -> B.R>"
  },
  {
    "name": "PE-EtOH-p(L-Lac)60",
    "type": "polymer",
    "roles": [
      "product"
    ],
    "time_point": {
      "unit": "s",
      "value": 480,
      "uncertainty": null
    },
    "sampleId": "New_P-2001-21A",
    "dispersity": [
      {
        "source": "gpc",
        "unit": null,
        "value": 1.14,
        "uncertainty": null
      }
    ],
    "mn_avg_target": {
      "source": "computed",
      "unit": "g/mol",
      "value": 4399,
      "uncertainty": null
    },
    "mn_avg_theo": {
      "source": "theoretical",
      "unit": "g/mol",
      "value": 4399,
      "uncertainty": null
    },
    "graph": "<A|[R]OCC|A.R -> B.R><B|O=C(O[C@H](C([R])=O)C)[C@@H](O[Q])C|B.Q -> B.R>"
  },
  {
    "name": "PE-MeOH-p(L-lac)100",
    "type": "polymer",
    "roles": [
      "product"
    ],
    "time_point": {
      "unit": "s",
      "value": 600,
      "uncertainty": null
    },
    "sampleId": "Singl-2005-1A",
    "dispersity": [
      {
        "source": "gpc",
        "unit": null,
        "value": 1.18,
        "uncertainty": null
      }
    ],
    "mn_avg_target": {
      "source": "computed",
      "unit": "g/mol",
      "value": 14403,
      "uncertainty": null
    },
    "mn_avg_theo": {
      "source": "theoretical",
      "unit": "g/mol",
      "value": 12818,
      "uncertainty": null
    },
    "graph": "<A|CO[R]|A.R -> B.R><B|O=C(O[C@H](C([R])=O)C)[C@@H](O[Q])C|B.Q -> B.R>"
  },
  {
    "name": "PE-EtOH-p(L-lac)100",
    "type": "polymer",
    "roles": [
      "product"
    ],
    "time_point": {
      "unit": "s",
      "value": 600,
      "uncertainty": null
    },
    "sampleId": "Singl-2005-2A",
    "dispersity": [
      {
        "source": "gpc",
        "unit": null,
        "value": 1.28,
        "uncertainty": null
      }
    ],
    "mn_avg_target": {
      "source": "computed",
      "unit": "g/mol",
      "value": 14407,
      "uncertainty": null
    },
    "mn_avg_theo": {
      "source": "theoretical",
      "unit": "g/mol",
      "value": 13542,
      "uncertainty": null
    },
    "graph": "<A|[R]OCC|A.R -> B.R><B|O=C(O[C@H](C([R])=O)C)[C@@H](O[Q])C|B.Q -> B.R>"
  },
  {
    "name": "PE-Pyrene-Bu-OH-p(L-lac)100",
    "type": "polymer",
    "roles": [
      "product"
    ],
    "time_point": {
      "unit": "s",
      "value": 600,
      "uncertainty": null
    },
    "sampleId": "Singl-2005-3A",
    "dispersity": [
      {
        "source": "gpc",
        "unit": null,
        "value": 1.27,
        "uncertainty": null
      }
    ],
    "mn_avg_target": {
      "source": "computed",
      "unit": "g/mol",
      "value": 14773,
      "uncertainty": null
    },
    "mn_avg_theo": {
      "source": "theoretical",
      "unit": "g/mol",
      "value": 14625,
      "uncertainty": null
    },
    "graph": "<A|[R]OCCCCC1=C2C(C3=C4C=C2)=C(C=CC3=CC=C4)C=C1|A.R -> B.R><B|O=C(O[C@H](C([R])=O)C)[C@@H](O[Q])C|B.Q -> B.R>"
  },
  {
    "name": "PE-ODEG-OH-p(L-lac)100",
    "type": "polymer",
    "roles": [
      "product"
    ],
    "time_point": {
      "unit": "s",
      "value": 600,
      "uncertainty": null
    },
    "sampleId": "Singl-2005-4A",
    "dispersity": [
      {
        "source": "gpc",
        "unit": null,
        "value": 1.34,
        "uncertainty": null
      }
    ],
    "mn_avg_target": {
      "source": "computed",
      "unit": "g/mol",
      "value": 14490,
      "uncertainty": null
    },
    "mn_avg_theo": {
      "source": "theoretical",
      "unit": "g/mol",
      "value": 14201,
      "uncertainty": null
    },
    "graph": "<A|COCCOCCO[R]|A.R -> B.R><B|O=C(O[C@H](C([R])=O)C)[C@@H](O[Q])C|B.Q -> B.R>"
  },
  {
    "name": "PE-HO-Et-OH-p(L-lac)100",
    "type": "polymer",
    "roles": [
      "product"
    ],
    "time_point": {
      "unit": "s",
      "value": 600,
      "uncertainty": null
    },
    "sampleId": "Singl-2005-5A",
    "dispersity": [
      {
        "source": "gpc",
        "unit": null,
        "value": 1.21,
        "uncertainty": null
      }
    ],
    "mn_avg_target": {
      "source": "computed",
      "unit": "g/mol",
      "value": 14405,
      "uncertainty": null
    },
    "mn_avg_theo": {
      "source": "theoretical",
      "unit": "g/mol",
      "value": 12101,
      "uncertainty": null
    },
    "graph": "<A|[R]OCCO[R]|A.R -> B.R><B|O=C(O[C@H](C([R])=O)C)[C@@H](O[Q])C|B.Q -> B.R>"
  },
  {
    "name": "b(TME-OH)-[p(L-lac)]3",
    "type": "polymer",
    "roles": [
      "product"
    ],
    "time_point": {
      "unit": "s",
      "value": 600,
      "uncertainty": null
    },
    "sampleId": "Singl-2005-6A",
    "dispersity": [
      {
        "source": "gpc",
        "unit": null,
        "value": 1.16,
        "uncertainty": null
      }
    ],
    "mn_avg_target": {
      "source": "computed",
      "unit": "g/mol",
      "value": 23620,
      "uncertainty": null
    },
    "mn_avg_theo": {
      "source": "theoretical",
      "unit": "g/mol",
      "value": 23394,
      "uncertainty": null
    },
    "graph": "<A|[R]OCC(C)(CO[R])CO[R]|A.R -> B.R><B|O=C(O[C@H](C([R])=O)C)[C@@H](O[Q])C|B.Q -> B.R>"
  },
  {
    "name": "PE-MeOH-p(L-lac)100",
    "type": "polymer",
    "roles": [
      "product"
    ],
    "time_point": {
      "unit": "s",
      "value": 600,
      "uncertainty": null
    },
    "sampleId": "Singl-2005-7A",
    "dispersity": [
      {
        "source": "gpc",
        "unit": null,
        "value": 1.3,
        "uncertainty": null
      }
    ],
    "mn_avg_target": {
      "source": "computed",
      "unit": "g/mol",
      "value": 13431,
      "uncertainty": null
    },
    "mn_avg_theo": {
      "source": "theoretical",
      "unit": "g/mol",
      "value": 11689,
      "uncertainty": null
    },
    "graph": "<A|CO[R]|A.R -> B.R><B|O=C(O[C@H](C([R])=O)C)[C@@H](O[Q])C|B.Q -> B.R>"
  },
  {
    "name": "PE-p(rac-Lac)100",
    "type": "polymer",
    "roles": [
      "product"
    ],
    "time_point": {
      "unit": "s",
      "value": 4,
      "uncertainty": null
    },
    "sampleId": "Zwitt-2009-1A",
    "mn_avg": [
      {
        "source": "gpc",
        "unit": "g/mol",
        "value": 5300,
        "uncertainty": null
      },
      {
        "source": "computed",
        "unit": "g/mol",
        "value": 14704,
        "uncertainty": null
      },
      {
        "source": "theoretical",
        "unit": "g/mol",
        "value": 2176,
        "uncertainty": null
      }
    ],
    "dispersity": [
      {
        "source": "gpc",
        "unit": null,
        "value": 1.27,
        "uncertainty": null
      }
    ],
    "graph": "<A|O=C(OC(C([R])=O)C)C(O[Q])C|A.Q -> A.R>"
  },
  {
    "name": "PE-p(rac-Lac)100",
    "type": "polymer",
    "roles": [
      "product"
    ],
    "time_point": {
      "unit": "s",
      "value": 8,
      "uncertainty": null
    },
    "sampleId": "Zwitt-2009-2A",
    "mn_avg": [
      {
        "source": "gpc",
        "unit": "g/mol",
        "value": 9800,
        "uncertainty": null
      },
      {
        "source": "computed",
        "unit": "g/mol",
        "value": 14799,
        "uncertainty": null
      },
      {
        "source": "theoretical",
        "unit": "g/mol",
        "value": 6392,
        "uncertainty": null
      }
    ],
    "dispersity": [
      {
        "source": "gpc",
        "unit": null,
        "value": 1.27,
        "uncertainty": null
      }
    ],
    "graph": "<A|O=C(OC(C([R])=O)C)C(O[Q])C|A.Q -> A.R>"
  },
  {
    "name": "PE-p(rac-Lac)100",
    "type": "polymer",
    "roles": [
      "product"
    ],
    "time_point": {
      "unit": "s",
      "value": 16,
      "uncertainty": null
    },
    "sampleId": "Zwitt-2009-3A",
    "mn_avg": [
      {
        "source": "gpc",
        "unit": "g/mol",
        "value": 13300,
        "uncertainty": null
      },
      {
        "source": "computed",
        "unit": "g/mol",
        "value": 14704,
        "uncertainty": null
      },
      {
        "source": "theoretical",
        "unit": "g/mol",
        "value": 10816,
        "uncertainty": null
      }
    ],
    "dispersity": [
      {
        "source": "gpc",
        "unit": null,
        "value": 1.25,
        "uncertainty": null
      }
    ],
    "graph": "<A|O=C(OC(C([R])=O)C)C(O[Q])C|A.Q -> A.R>"
  },
  {
    "name": "PE-p(rac-Lac)100",
    "type": "polymer",
    "roles": [
      "product"
    ],
    "time_point": {
      "unit": "s",
      "value": 24,
      "uncertainty": null
    },
    "sampleId": "Zwitt-2009-4A",
    "mn_avg": [
      {
        "source": "gpc",
        "unit": "g/mol",
        "value": 16100,
        "uncertainty": null
      },
      {
        "source": "computed",
        "unit": "g/mol",
        "value": 14704,
        "uncertainty": null
      },
      {
        "source": "theoretical",
        "unit": "g/mol",
        "value": 12544,
        "uncertainty": null
      }
    ],
    "dispersity": [
      {
        "source": "gpc",
        "unit": null,
        "value": 1.3,
        "uncertainty": null
      }
    ],
    "graph": "<A|O=C(OC(C([R])=O)C)C(O[Q])C|A.Q -> A.R>"
  },
  {
    "name": "PE-p(rac-Lac)200",
    "type": "polymer",
    "roles": [
      "product"
    ],
    "time_point": {
      "unit": "s",
      "value": 8,
      "uncertainty": null
    },
    "sampleId": "Zwitt-2009-5A",
    "mn_avg": [
      {
        "source": "gpc",
        "unit": "g/mol",
        "value": 7800,
        "uncertainty": null
      },
      {
        "source": "computed",
        "unit": "g/mol",
        "value": 29131,
        "uncertainty": null
      },
      {
        "source": "theoretical",
        "unit": "g/mol",
        "value": 6934,
        "uncertainty": null
      }
    ],
    "dispersity": [
      {
        "source": "gpc",
        "unit": null,
        "value": 1.31,
        "uncertainty": null
      }
    ],
    "graph": "<A|O=C(OC(C([R])=O)C)C(O[Q])C|A.Q -> A.R>"
  },
  {
    "name": "PE-p(rac-Lac)200",
    "type": "polymer",
    "roles": [
      "product"
    ],
    "time_point": {
      "unit": "s",
      "value": 16,
      "uncertainty": null
    },
    "sampleId": "Zwitt-2009-6A",
    "mn_avg": [
      {
        "source": "gpc",
        "unit": "g/mol",
        "value": 12500,
        "uncertainty": null
      },
      {
        "source": "computed",
        "unit": "g/mol",
        "value": 29131,
        "uncertainty": null
      },
      {
        "source": "theoretical",
        "unit": "g/mol",
        "value": 14141,
        "uncertainty": null
      }
    ],
    "dispersity": [
      {
        "source": "gpc",
        "unit": null,
        "value": 1.25,
        "uncertainty": null
      }
    ],
    "graph": "<A|O=C(OC(C([R])=O)C)C(O[Q])C|A.Q -> A.R>"
  },
  {
    "name": "PE-p(rac-Lac)200",
    "type": "polymer",
    "roles": [
      "product"
    ],
    "time_point": {
      "unit": "s",
      "value": 24,
      "uncertainty": null
    },
    "sampleId": "Zwitt-2009-7A",
    "mn_avg": [
      {
        "source": "gpc",
        "unit": "g/mol",
        "value": 15800,
        "uncertainty": null
      },
      {
        "source": "computed",
        "unit": "g/mol",
        "value": 29131,
        "uncertainty": null
      },
      {
        "source": "theoretical",
        "unit": "g/mol",
        "value": 19618,
        "uncertainty": null
      }
    ],
    "dispersity": [
      {
        "source": "gpc",
        "unit": null,
        "value": 1.24,
        "uncertainty": null
      }
    ],
    "graph": "<A|O=C(OC(C([R])=O)C)C(O[Q])C|A.Q -> A.R>"
  },
  {
    "name": "PE-p(rac-Lac)200",
    "type": "polymer",
    "roles": [
      "product"
    ],
    "time_point": {
      "unit": "s",
      "value": 32,
      "uncertainty": null
    },
    "sampleId": "Zwitt-2009-8A",
    "mn_avg": [
      {
        "source": "gpc",
        "unit": "g/mol",
        "value": 16800,
        "uncertainty": null
      },
      {
        "source": "computed",
        "unit": "g/mol",
        "value": 29131,
        "uncertainty": null
      },
      {
        "source": "theoretical",
        "unit": "g/mol",
        "value": 21924,
        "uncertainty": null
      }
    ],
    "dispersity": [
      {
        "source": "gpc",
        "unit": null,
        "value": 1.28,
        "uncertainty": null
      }
    ],
    "graph": "<A|O=C(OC(C([R])=O)C)C(O[Q])C|A.Q -> A.R>"
  },
  {
    "name": "PE-p(rac-Lac)200",
    "type": "polymer",
    "roles": [
      "product"
    ],
    "time_point": {
      "unit": "s",
      "value": 5,
      "uncertainty": null
    },
    "sampleId": "Zwitt-2009-9A",
    "mn_avg": [
      {
        "source": "gpc",
        "unit": "g/mol",
        "value": 5900,
        "uncertainty": null
      },
      {
        "source": "computed",
        "unit": "g/mol",
        "value": 29131,
        "uncertainty": null
      },
      {
        "source": "theoretical",
        "unit": "g/mol",
        "value": 2322,
        "uncertainty": null
      }
    ],
    "dispersity": [
      {
        "source": "gpc",
        "unit": null,
        "value": 1.2,
        "uncertainty": null
      }
    ],
    "graph": "<A|O=C(OC(C([R])=O)C)C(O[Q])C|A.Q -> A.R>"
  },
  {
    "name": "PE-p(rac-Lac)200",
    "type": "polymer",
    "roles": [
      "product"
    ],
    "time_point": {
      "unit": "s",
      "value": 12,
      "uncertainty": null
    },
    "sampleId": "Zwitt-2009-10A",
    "mn_avg": [
      {
        "source": "gpc",
        "unit": "g/mol",
        "value": 11700,
        "uncertainty": null
      },
      {
        "source": "computed",
        "unit": "g/mol",
        "value": 29131,
        "uncertainty": null
      },
      {
        "source": "theoretical",
        "unit": "g/mol",
        "value": 8952,
        "uncertainty": null
      }
    ],
    "dispersity": [
      {
        "source": "gpc",
        "unit": null,
        "value": 1.14,
        "uncertainty": null
      }
    ],
    "graph": "<A|O=C(OC(C([R])=O)C)C(O[Q])C|A.Q -> A.R>"
  },
  {
    "name": "PE-p(rac-Lac)200",
    "type": "polymer",
    "roles": [
      "product"
    ],
    "time_point": {
      "unit": "s",
      "value": 300,
      "uncertainty": null
    },
    "sampleId": "Zwitt-2009-11A",
    "mn_avg": [
      {
        "source": "gpc",
        "unit": "g/mol",
        "value": 31400,
        "uncertainty": null
      },
      {
        "source": "computed",
        "unit": "g/mol",
        "value": 29131,
        "uncertainty": null
      },
      {
        "source": "theoretical",
        "unit": "g/mol",
        "value": 26537,
        "uncertainty": null
      }
    ],
    "dispersity": [
      {
        "source": "gpc",
        "unit": null,
        "value": 1.16,
        "uncertainty": null
      }
    ],
    "graph": "<A|O=C(OC(C([R])=O)C)C(O[Q])C|A.Q -> A.R>"
  },
  {
    "name": "PE-p(rac-Lac)30",
    "type": "polymer",
    "roles": [
      "product"
    ],
    "time_point": {
      "unit": "s",
      "value": 15,
      "uncertainty": null
    },
    "sampleId": "Zwitt-2009-12A",
    "mn_avg": [
      {
        "source": "gpc",
        "unit": "g/mol",
        "value": 28600,
        "uncertainty": null
      },
      {
        "source": "computed",
        "unit": "g/mol",
        "value": 4625,
        "uncertainty": null
      },
      {
        "source": "theoretical",
        "unit": "g/mol",
        "value": 4280,
        "uncertainty": null
      }
    ],
    "dispersity": [
      {
        "source": "gpc",
        "unit": null,
        "value": 1.24,
        "uncertainty": null
      }
    ],
    "graph": "<A|O=C(OC(C([R])=O)C)C(O[Q])C|A.Q -> A.R>"
  },
  {
    "name": "PE-Pyrene-Bu-OH-p(VL)100",
    "type": "polymer",
    "roles": [
      "product"
    ],
    "time_point": {
      "unit": "s",
      "value": 25000,
      "uncertainty": null
    },
    "sampleId": "Organ-2018-1A",
    "mn_avg": [
      {
        "source": "gpc",
        "unit": "g/mol",
        "value": 10200,
        "uncertainty": null
      },
      {
        "source": "computed",
        "unit": "g/mol",
        "value": 10199,
        "uncertainty": null
      },
      {
        "source": "theoretical",
        "unit": "g/mol",
        "value": 9504,
        "uncertainty": null
      }
    ],
    "dispersity": [
      {
        "source": "gpc",
        "unit": null,
        "value": 1.03,
        "uncertainty": null
      }
    ],
    "graph": "<A|[R]OCCCCC1=C2C(C3=C4C=C2)=C(C=CC3=CC=C4)C=C1|A.R -> B.R><B|O=C([R])CCCCO[Q]|B.Q -> B.R>"
  },
  {
    "name": "PE-Pyrene-Bu-OH-p(L-Lac)200",
    "type": "polymer",
    "roles": [
      "product"
    ],
    "time_point": {
      "unit": "s",
      "value": 160,
      "uncertainty": null
    },
    "sampleId": "Organ-2018-2A",
    "mn_avg": [
      {
        "source": "gpc",
        "unit": "g/mol",
        "value": 34800,
        "uncertainty": null
      },
      {
        "source": "computed",
        "unit": "g/mol",
        "value": 29097,
        "uncertainty": null
      },
      {
        "source": "theoretical",
        "unit": "g/mol",
        "value": 27367,
        "uncertainty": null
      }
    ],
    "dispersity": [
      {
        "source": "gpc",
        "unit": null,
        "value": 1.02,
        "uncertainty": null
      }
    ],
    "graph": "<A|[R]OCCCCC1=C2C(C3=C4C=C2)=C(C=CC3=CC=C4)C=C1|A.R -> B.R><B|O=C(O[C@H](C([R])=O)C)[C@@H](O[Q])C|B.Q -> B.R>"
  },
  {
    "name": "PE-Pyrene-Bu-OH-p(L-Lac)200",
    "type": "polymer",
    "roles": [
      "product"
    ],
    "time_point": {
      "unit": "s",
      "value": 6,
      "uncertainty": null
    },
    "sampleId": "Organ-2018-3A",
    "mn_avg": [
      {
        "source": "gpc",
        "unit": "g/mol",
        "value": 10500,
        "uncertainty": null
      },
      {
        "source": "computed",
        "unit": "g/mol",
        "value": 29097,
        "uncertainty": null
      },
      {
        "source": "theoretical",
        "unit": "g/mol",
        "value": 26791,
        "uncertainty": null
      }
    ],
    "dispersity": [
      {
        "source": "gpc",
        "unit": null,
        "value": 1.02,
        "uncertainty": null
      }
    ],
    "graph": "<A|[R]OCCCCC1=C2C(C3=C4C=C2)=C(C=CC3=CC=C4)C=C1|A.R -> B.R><B|O=C(O[C@H](C([R])=O)C)[C@@H](O[Q])C|B.Q -> B.R>"
  },
  {
    "name": "PE-Pyrene-Bu-OH-p(L-Lac)200",
    "type": "polymer",
    "roles": [
      "product"
    ],
    "time_point": {
      "unit": "s",
      "value": 20,
      "uncertainty": null
    },
    "sampleId": "Organ-2018-4A",
    "mn_avg": [
      {
        "source": "gpc",
        "unit": "g/mol",
        "value": 20700,
        "uncertainty": null
      },
      {
        "source": "computed",
        "unit": "g/mol",
        "value": 29097,
        "uncertainty": null
      },
      {
        "source": "theoretical",
        "unit": "g/mol",
        "value": 25926,
        "uncertainty": null
      }
    ],
    "dispersity": [
      {
        "source": "gpc",
        "unit": null,
        "value": 1.02,
        "uncertainty": null
      }
    ],
    "graph": "<A|[R]OCCCCC1=C2C(C3=C4C=C2)=C(C=CC3=CC=C4)C=C1|A.R -> B.R><B|O=C(O[C@H](C([R])=O)C)[C@@H](O[Q])C|B.Q -> B.R>"
  },
  {
    "name": "PE-Pyrene-Bu-OH-p(VL)100",
    "type": "polymer",
    "roles": [
      "product"
    ],
    "time_point": {
      "unit": "s",
      "value": 600,
      "uncertainty": null
    },
    "sampleId": "Organ-2018-5A",
    "mn_avg": [
      {
        "source": "gpc",
        "unit": "g/mol",
        "value": 11000,
        "uncertainty": null
      },
      {
        "source": "computed",
        "unit": "g/mol",
        "value": 10199,
        "uncertainty": null
      },
      {
        "source": "theoretical",
        "unit": "g/mol",
        "value": 9306,
        "uncertainty": null
      }
    ],
    "dispersity": [
      {
        "source": "gpc",
        "unit": null,
        "value": 1.02,
        "uncertainty": null
      }
    ],
    "graph": "<A|[R]OCCCCC1=C2C(C3=C4C=C2)=C(C=CC3=CC=C4)C=C1|A.R -> B.R><B|O=C([R])CCCCO[Q]|B.Q -> B.R>"
  },
  {
    "name": "PE-Pyrene-Bu-OH-p(VL)100",
    "type": "polymer",
    "roles": [
      "product"
    ],
    "time_point": {
      "unit": "s",
      "value": 420,
      "uncertainty": null
    },
    "sampleId": "Organ-2018-6A",
    "mn_avg": [
      {
        "source": "gpc",
        "unit": "g/mol",
        "value": 11300,
        "uncertainty": null
      },
      {
        "source": "computed",
        "unit": "g/mol",
        "value": 10199,
        "uncertainty": null
      },
      {
        "source": "theoretical",
        "unit": "g/mol",
        "value": 9405,
        "uncertainty": null
      }
    ],
    "dispersity": [
      {
        "source": "gpc",
        "unit": null,
        "value": 1.02,
        "uncertainty": null
      }
    ],
    "graph": "<A|[R]OCCCCC1=C2C(C3=C4C=C2)=C(C=CC3=CC=C4)C=C1|A.R -> B.R><B|O=C([R])CCCCO[Q]|B.Q -> B.R>"
  },
  {
    "name": "PE-Pyrene-Bu-OH-p(VL)100",
    "type": "polymer",
    "roles": [
      "product"
    ],
    "time_point": {
      "unit": "s",
      "value": 45,
      "uncertainty": null
    },
    "sampleId": "Organ-2018-7A",
    "mn_avg": [
      {
        "source": "gpc",
        "unit": "g/mol",
        "value": 10700,
        "uncertainty": null
      },
      {
        "source": "computed",
        "unit": "g/mol",
        "value": 10199,
        "uncertainty": null
      },
      {
        "source": "theoretical",
        "unit": "g/mol",
        "value": 9504,
        "uncertainty": null
