Repository: IBM/ibm-materials-notebook

# IBM Materials

This repository contains software and packages pertaining to the orgnization and representation of experimental chemistry data, particularly for use with polymer chemistry.

## Documentation

Please see the official documentation webpage for details surrounding the applications and packages.

File: apps/docs/examples/generated_polymers/polymerData.json (part 14 of 35)
[
      "uncertainty": null
    },
    "sampleId": "CC1884-t15-A",
    "mn_avg": [
      {
        "source": "gpc",
        "unit": "g/mol",
        "value": 9268,
        "uncertainty": null
      },
      {
        "source": "computed",
        "unit": "g/mol",
        "value": 29568,
        "uncertainty": null
      },
      {
        "source": "theoretical",
        "unit": "g/mol",
        "value": 24553,
        "uncertainty": null
      }
    ],
    "dispersity": [
      {
        "source": "gpc",
        "unit": null,
        "value": 1.24,
        "uncertainty": null
      }
    ],
    "graph": "<A|CO[R]|A.R -> B.R><B|[O-][N+](C1=CC=CC=C1COC(C(C)(CO[Q])COC([R])=O)=O)=O|B.Q -> B.R>"
  },
  {
    "name": "PC-KOMe-p(TMC)100",
    "type": "polymer",
    "roles": [
      "product"
    ],
    "time_point": {
      "unit": "s",
      "value": 10,
      "uncertainty": null
    },
    "sampleId": "CC1885polytmc-precip89850",
    "mn_avg": [
      {
        "source": "gpc",
        "unit": "g/mol",
        "value": 4211,
        "uncertainty": null
      },
      {
        "source": "computed",
        "unit": "g/mol",
        "value": 10295,
        "uncertainty": null
      }
    ],
    "dispersity": [
      {
        "source": "gpc",
        "unit": null,
        "value": 1.05,
        "uncertainty": null
      }
    ],
    "graph": "<A|CO[R]|A.R -> B.R><B|O=C([R])OCCCO[Q]|B.Q -> B.R>"
  },
  {
    "name": "PC-KOMe-p(TMC)100",
    "type": "polymer",
    "roles": [
      "product"
    ],
    "time_point": {
      "unit": "s",
      "value": 10,
      "uncertainty": null
    },
    "sampleId": "CC1885polytmc-t1088660",
    "mn_avg": [
      {
        "source": "gpc",
        "unit": "g/mol",
        "value": 4211,
        "uncertainty": null
      },
      {
        "source": "computed",
        "unit": "g/mol",
        "value": 10295,
        "uncertainty": null
      }
    ],
    "dispersity": [
      {
        "source": "gpc",
        "unit": null,
        "value": 1.05,
        "uncertainty": null
      }
    ],
    "graph": "<A|CO[R]|A.R -> B.R><B|O=C([R])OCCCO[Q]|B.Q -> B.R>"
  },
  {
    "name": "PC-KOMe-p(TMC-tBAc)100",
    "type": "polymer",
    "roles": [
      "product"
    ],
    "time_point": {
      "unit": "s",
      "value": 10,
      "uncertainty": null
    },
    "sampleId": "CC1886polytmc-tbac-precip89854",
    "mn_avg": [
      {
        "source": "gpc",
        "unit": "g/mol",
        "value": 7430,
        "uncertainty": null
      },
      {
        "source": "computed",
        "unit": "g/mol",
        "value": 27475,
        "uncertainty": null
      }
    ],
    "dispersity": [
      {
        "source": "gpc",
        "unit": null,
        "value": 1.37,
        "uncertainty": null
      }
    ],
    "graph": "<A|CO[R]|A.R -> B.R><B|CC(CO[Q])(C(OCC(OC(C)(C)C)=O)=O)COC([R])=O|B.Q -> B.R>"
  },
  {
    "name": "PC-KOMe-p(TMC-tBAc)100",
    "type": "polymer",
    "roles": [
      "product"
    ],
    "time_point": {
      "unit": "s",
      "value": 10,
      "uncertainty": null
    },
    "sampleId": "CC1886polytmc-tbac-t1088665",
    "mn_avg": [
      {
        "source": "gpc",
        "unit": "g/mol",
        "value": 7430,
        "uncertainty": null
      },
      {
        "source": "computed",
        "unit": "g/mol",
        "value": 27475,
        "uncertainty": null
      }
    ],
    "dispersity": [
      {
        "source": "gpc",
        "unit": null,
        "value": 1.37,
        "uncertainty": null
      }
    ],
    "graph": "<A|CO[R]|A.R -> B.R><B|CC(CO[Q])(C(OCC(OC(C)(C)C)=O)=O)COC([R])=O|B.Q -> B.R>"
  },
  {
    "name": "PC-KOMe-p(TMC-Bn)100",
    "type": "polymer",
    "roles": [
      "product"
    ],
    "time_point": {
      "unit": "s",
      "value": 5,
      "uncertainty": null
    },
    "sampleId": "CC1888polytmc-bn-precip89320",
    "mn_avg": [
      {
        "source": "gpc",
        "unit": "g/mol",
        "value": 27695,
        "uncertainty": null
      },
      {
        "source": "computed",
        "unit": "g/mol",
        "value": 25070,
        "uncertainty": null
      }
    ],
    "dispersity": [
      {
        "source": "gpc",
        "unit": null,
        "value": 1.26,
        "uncertainty": null
      }
    ],
    "graph": "<A|CO[R]|A.R -> B.R><B|CC(CO[Q])(C(OCC1=CC=CC=C1)=O)COC([R])=O|B.Q -> B.R>"
  },
  {
    "name": "PC-KOMe-p(TMC-Bn)100",
    "type": "polymer",
    "roles": [
      "product"
    ],
    "time_point": {
      "unit": "s",
      "value": 5,
      "uncertainty": null
    },
    "sampleId": "CC1888polytmc-bn-t588718",
    "mn_avg": [
      {
        "source": "gpc",
        "unit": "g/mol",
        "value": 27695,
        "uncertainty": null
      },
      {
        "source": "computed",
        "unit": "g/mol",
        "value": 25070,
        "uncertainty": null
      }
    ],
    "dispersity": [
      {
        "source": "gpc",
        "unit": null,
        "value": 1.26,
        "uncertainty": null
      }
    ],
    "graph": "<A|CO[R]|A.R -> B.R><B|CC(CO[Q])(C(OCC1=CC=CC=C1)=O)COC([R])=O|B.Q -> B.R>"
  },
  {
    "name": "PC-KOMe-p(TMC-BnCl)100",
    "type": "polymer",
    "roles": [
      "product"
    ],
    "time_point": {
      "unit": "s",
      "value": 5,
      "uncertainty": null
    },
    "sampleId": "CC1889polytmc-bncl-t588725",
    "mn_avg": [
      {
        "source": "gpc",
        "unit": "g/mol",
        "value": 21505,
        "uncertainty": null
      },
      {
        "source": "computed",
        "unit": "g/mol",
        "value": 29870,
        "uncertainty": null
      }
    ],
    "dispersity": [
      {
        "source": "gpc",
        "unit": null,
        "value": 1.47,
        "uncertainty": null
      }
    ],
    "graph": "<A|CO[R]|A.R -> B.R><B|CC(CO[Q])(C(OCC1=CC=C(CCl)C=C1)=O)COC([R])=O|B.Q -> B.R>"
  },
  {
    "name": "PC-KOMe-p(TMC-BnCl)100",
    "type": "polymer",
    "roles": [
      "product"
    ],
    "time_point": {
      "unit": "s",
      "value": 5,
      "uncertainty": null
    },
    "sampleId": "CC1889polytmc-bncl-preciprun289417",
    "mn_avg": [
      {
        "source": "gpc",
        "unit": "g/mol",
        "value": 21505,
        "uncertainty": null
      },
      {
        "source": "computed",
        "unit": "g/mol",
        "value": 29870,
        "uncertainty": null
      }
    ],
    "dispersity": [
      {
        "source": "gpc",
        "unit": null,
        "value": 1.47,
        "uncertainty": null
      }
    ],
    "graph": "<A|CO[R]|A.R -> B.R><B|CC(CO[Q])(C(OCC1=CC=C(CCl)C=C1)=O)COC([R])=O|B.Q -> B.R>"
  },
  {
    "name": "PC-KOMe-p(TMC-BnCl)100",
    "type": "polymer",
    "roles": [
      "product"
    ],
    "time_point": {
      "unit": "s",
      "value": 5,
      "uncertainty": null
    },
    "sampleId": "CC1889polytmc-bncl-precip89325",
    "mn_avg": [
      {
        "source": "gpc",
        "unit": "g/mol",
        "value": 21505,
        "uncertainty": null
      },
      {
        "source": "computed",
        "unit": "g/mol",
        "value": 29870,
        "uncertainty": null
      }
    ],
    "dispersity": [
      {
        "source": "gpc",
        "unit": null,
        "value": 1.47,
        "uncertainty": null
      }
    ],
    "graph": "<A|CO[R]|A.R -> B.R><B|CC(CO[Q])(C(OCC1=CC=C(CCl)C=C1)=O)COC([R])=O|B.Q -> B.R>"
  },
  {
    "name": "PC-KOMe-p(TMC-MPA)100",
    "type": "polymer",
    "roles": [
      "product"
    ],
    "time_point": {
      "unit": "s",
      "value": 20,
      "uncertainty": null
    },
    "sampleId": "CC1890polytmc-mpa-precip89226",
    "mn_avg": [
      {
        "source": "gpc",
        "unit": "g/mol",
        "value": 24336,
        "uncertainty": null
      },
      {
        "source": "computed",
        "unit": "g/mol",
        "value": 29374,
        "uncertainty": null
      }
    ],
    "dispersity": [
      {
        "source": "gpc",
        "unit": null,
        "value": 1.3,
        "uncertainty": null
      }
    ],
    "graph": "<A|CO[R]|A.R -> B.R><B|CC(CO[Q])(C(OCCN(C)C1=CC=CC=C1)=O)COC([R])=O|B.Q -> B.R>"
  },
  {
    "name": "PC-KOMe-p(TMC-MPA)100",
    "type": "polymer",
    "roles": [
      "product"
    ],
    "time_point": {
      "unit": "s",
      "value": 20,
      "uncertainty": null
    },
    "sampleId": "CC1890polytmc-mpa-t2088730",
    "mn_avg": [
      {
        "source": "gpc",
        "unit": "g/mol",
        "value": 24336,
        "uncertainty": null
      },
      {
        "source": "computed",
        "unit": "g/mol",
        "value": 29374,
        "uncertainty": null
      }
    ],
    "dispersity": [
      {
        "source": "gpc",
        "unit": null,
        "value": 1.3,
        "uncertainty": null
      }
    ],
    "graph": "<A|CO[R]|A.R -> B.R><B|CC(CO[Q])(C(OCCN(C)C1=CC=CC=C1)=O)COC([R])=O|B.Q -> B.R>"
  },
  {
    "name": "PC-KOMe-p(TMC-Bn)100",
    "type": "polymer",
    "roles": [
      "product"
    ],
    "time_point": {
      "unit": "s",
      "value": 5,
      "uncertainty": null
    },
    "sampleId": "CC1891-A",
    "mn_avg": [
      {
        "source": "gpc",
        "unit": "g/mol",
        "value": 19458,
        "uncertainty": null
      },
      {
        "source": "computed",
        "unit": "g/mol",
        "value": 25070,
        "uncertainty": null
      },
      {
        "source": "theoretical",
        "unit": "g/mol",
        "value": 22570,
        "uncertainty": null
      }
    ],
    "dispersity": [
      {
        "source": "gpc",
        "unit": null,
        "value": 1.2,
        "uncertainty": null
      }
    ],
    "graph": "<A|CO[R]|A.R -> B.R><B|CC(CO[Q])(C(OCC1=CC=CC=C1)=O)COC([R])=O|B.Q -> B.R>"
  },
  {
    "name": "PC-KOMe-p(TMC-BnCl)100",
    "type": "polymer",
    "roles": [
      "product"
    ],
    "time_point": {
      "unit": "s",
      "value": 5,
      "uncertainty": null
    },
    "sampleId": "CC1892-A",
    "mn_avg": [
      {
        "source": "gpc",
        "unit": "g/mol",
        "value": 15783,
        "uncertainty": null
      },
      {
        "source": "computed",
        "unit": "g/mol",
        "value": 29870,
        "uncertainty": null
      },
      {
        "source": "theoretical",
        "unit": "g/mol",
        "value": 27784,
        "uncertainty": null
      }
    ],
    "dispersity": [
      {
        "source": "gpc",
        "unit": null,
        "value": 1.35,
        "uncertainty": null
      }
    ],
    "graph": "<A|CO[R]|A.R -> B.R><B|CC(CO[Q])(C(OCC1=CC=C(CCl)C=C1)=O)COC([R])=O|B.Q -> B.R>"
  },
  {
    "name": "PC-KOMe-p(TMC-tBu)100",
    "type": "polymer",
    "roles": [
      "product"
    ],
    "time_point": null,
    "sampleId": "product",
    "mn_avg_target": {
      "source": "computed",
      "unit": "g/mol",
      "value": 21671,
      "uncertainty": null
    },
    "graph": "<A|CO[R]|A.R -> B.R><B|CC(CO[Q])(C(OC(C)(C)C)=O)COC([R])=O|B.Q -> B.R>"
  },
  {
    "name": "PC-KOMe-p(TMC-tBAc)100",
    "type": "polymer",
    "roles": [
      "product"
    ],
    "time_point": null,
    "sampleId": "product",
    "mn_avg_target": {
      "source": "computed",
      "unit": "g/mol",
      "value": 27475,
      "uncertainty": null
    },
    "graph": "<A|CO[R]|A.R -> B.R><B|CC(CO[Q])(C(OCC(OC(C)(C)C)=O)=O)COC([R])=O|B.Q -> B.R>"
  },
  {
    "name": "PC-KOMe-p(AOME-TMC)100",
    "type": "polymer",
    "roles": [
      "product"
    ],
    "time_point": null,
    "sampleId": "product",
    "mn_avg_target": {
      "source": "computed",
      "unit": "g/mol",
      "value": 20072,
      "uncertainty": null
    },
    "graph": "<A|CO[R]|A.R -> B.R><B|C=CCOCC(CO[Q])(CC)COC([R])=O|B.Q -> B.R>"
  },
  {
    "name": "PC-KOMe-p(TMC-tBu)100",
    "type": "polymer",
    "roles": [
      "product"
    ],
    "time_point": {
      "unit": "s",
      "value": 30,
      "uncertainty": null
    },
    "sampleId": "CC1899-A",
    "mn_avg": [
      {
        "source": "gpc",
        "unit": "g/mol",
        "value": 3641,
        "uncertainty": null
      },
      {
        "source": "computed",
        "unit": "g/mol",
        "value": 21671,
        "uncertainty": null
      },
      {
        "source": "theoretical",
        "unit": "g/mol",
        "value": 19727,
        "uncertainty": null
      }
    ],
    "dispersity": [
      {
        "source": "gpc",
        "unit": null,
        "value": 1.94,
        "uncertainty": null
      }
    ],
    "graph": "<A|CO[R]|A.R -> B.R><B|CC(CO[Q])(C(OC(C)(C)C)=O)COC([R])=O|B.Q -> B.R>"
  },
  {
    "name": "PC-KOMe-p(TMC-Bn)100",
    "type": "polymer",
    "roles": [
      "product"
    ],
    "time_point": null,
    "sampleId": "product",
    "mn_avg_target": {
      "source": "computed",
      "unit": "g/mol",
      "value": 25070,
      "uncertainty": null
    },
    "graph": "<A|CO[R]|A.R -> B.R><B|CC(CO[Q])(C(OCC1=CC=CC=C1)=O)COC([R])=O|B.Q -> B.R>"
  },
  {
    "name": "PC-KOMe-p(TMC-BnCl)100",
    "type": "polymer",
    "roles": [
      "product"
    ],
    "time_point": {
      "unit": "s",
      "value": 30,
      "uncertainty": null
    },
    "sampleId": "CC18101-A",
    "mn_avg": [
      {
        "source": "gpc",
        "unit": "g/mol",
        "value": 24727,
        "uncertainty": null
      },
      {
        "source": "computed",
        "unit": "g/mol",
        "value": 29870,
        "uncertainty": null
      },
      {
        "source": "theoretical",
        "unit": "g/mol",
        "value": 27486,
        "uncertainty": null
      }
    ],
    "dispersity": [
      {
        "source": "gpc",
        "unit": null,
        "value": 1.55,
        "uncertainty": null
      }
    ],
    "graph": "<A|CO[R]|A.R -> B.R><B|CC(CO[Q])(C(OCC1=CC=C(CCl)C=C1)=O)COC([R])=O|B.Q -> B.R>"
  },
  {
    "name": "PC-KOMe-p(TMC-BnCl)100",
    "type": "polymer",
    "roles": [
      "product"
    ],
    "time_point": null,
    "sampleId": "product",
    "mn_avg_target": {
      "source": "computed",
      "unit": "g/mol",
      "value": 29870,
      "uncertainty": null
    },
    "graph": "<A|CO[R]|A.R -> B.R><B|CC(CO[Q])(C(OCC1=CC=C(CCl)C=C1)=O)COC([R])=O|B.Q -> B.R>"
  },
  {
    "name": "PC-KOMe-p(TMC-Bn)100",
    "type": "polymer",
    "roles": [
      "product"
    ],
    "time_point": {
      "unit": "s",
      "value": 8,
      "uncertainty": null
    },
    "sampleId": "VMK1801A-A",
    "mn_avg": [
      {
        "source": "gpc",
        "unit": "g/mol",
        "value": 4951,
        "uncertainty": null
      },
      {
        "source": "computed",
        "unit": "g/mol",
        "value": 25070,
        "uncertainty": null
      },
      {
        "source": "theoretical",
        "unit": "g/mol",
        "value": 5070,
        "uncertainty": null
      }
    ],
    "dispersity": [
      {
        "source": "gpc",
        "unit": null,
        "value": 1.23,
        "uncertainty": null
      }
    ],
    "graph": "<A|CO[R]|A.R -> B.R><B|CC(CO[Q])(C(OCC1=CC=CC=C1)=O)COC([R])=O|B.Q -> B.R>"
  },
  {
    "name": "PC-KOMe-p(TMC-Bn)100",
    "type": "polymer",
    "roles": [
      "product"
    ],
    "time_point": {
      "unit": "s",
      "value": 10,
      "uncertainty": null
    },
    "sampleId": "VMK1801B-A",
    "mn_avg": [
      {
        "source": "gpc",
        "unit": "g/mol",
        "value": 7254,
        "uncertainty": null
      },
      {
        "source": "computed",
        "unit": "g/mol",
        "value": 25070,
        "uncertainty": null
      },
      {
        "source": "theoretical",
        "unit": "g/mol",
        "value": 6820,
        "uncertainty": null
      }
    ],
    "dispersity": [
      {
        "source": "gpc",
        "unit": null,
        "value": 1.19,
        "uncertainty": null
      }
    ],
    "graph": "<A|CO[R]|A.R -> B.R><B|CC(CO[Q])(C(OCC1=CC=CC=C1)=O)COC([R])=O|B.Q -> B.R>"
  },
  {
    "name": "PC-KOMe-p(TMC-Bn)100",
    "type": "polymer",
    "roles": [
      "product"
    ],
    "time_point": {
      "unit": "s",
      "value": 15,
      "uncertainty": null
    },
    "sampleId": "VMK1801C-A",
    "mn_avg": [
      {
        "source": "gpc",
        "unit": "g/mol",
        "value": 8623,
        "uncertainty": null
      },
      {
        "source": "computed",
        "unit": "g/mol",
        "value": 2571,
        "uncertainty": null
      },
      {
        "source": "theoretical",
        "unit": "g/mol",
        "value": 820,
        "uncertainty": null
      }
    ],
    "dispersity": [
      {
        "source": "gpc",
        "unit": null,
        "value": 1.18,
        "uncertainty": null
      }
    ],
    "graph": "<A|CO[R]|A.R -> B.R><B|CC(CO[Q])(C(OCC1=CC=CC=C1)=O)COC([R])=O|B.Q -> B.R>"
  },
  {
    "name": "PC-KOMe-p(TMC)100",
    "type": "polymer",
    "roles": [
      "product"
    ],
    "time_point": null,
    "sampleId": "product",
    "mn_avg_target": {
      "source": "computed",
      "unit": "g/mol",
      "value": 10295,
      "uncertainty": null
    },
    "graph": "<A|CO[R]|A.R -> B.R><B|O=C([R])OCCCO[Q]|B.Q -> B.R>"
  },
  {
    "name": "PC-KOMe-p(TMC)100",
    "type": "polymer",
    "roles": [
      "product"
    ],
    "time_point": {
      "unit": "s",
      "value": 10,
      "uncertainty": null
    },
    "sampleId": "VMK1802B-A",
    "mn_avg": [
      {
        "source": "gpc",
        "unit": "g/mol",
        "value": 2031,
        "uncertainty": null
      },
      {
        "source": "computed",
        "unit": "g/mol",
        "value": 10295,
        "uncertainty": null
      },
      {
        "source": "theoretical",
        "unit": "g/mol",
        "value": 1808,
        "uncertainty": null
      }
    ],
    "dispersity": [
      {
        "source": "gpc",
        "unit": null,
        "value": 1.07,
        "uncertainty": null
      }
    ],
    "graph": "<A|CO[R]|A.R -> B.R><B|O=C([R])OCCCO[Q]|B.Q -> B.R>"
  },
  {
    "name": "PC-KOMe-p(TMC)100",
    "type": "polymer",
    "roles": [
      "product"
    ],
    "time_point": {
      "unit": "s",
      "value": 15,
      "uncertainty": null
    },
    "sampleId": "VMK1802C-A",
    "mn_avg": [
      {
        "source": "gpc",
        "unit": "g/mol",
        "value": 2613,
        "uncertainty": null
      },
      {
        "source": "computed",
        "unit": "g/mol",
        "value": 1093,
        "uncertainty": null
      },
      {
        "source": "theoretical",
        "unit": "g/mol",
        "value": 356,
        "uncertainty": null
      }
    ],
    "dispersity": [
      {
        "source": "gpc",
        "unit": null,
        "value": 1.08,
        "uncertainty": null
      }
    ],
    "graph": "<A|CO[R]|A.R -> B.R><B|O=C([R])OCCCO[Q]|B.Q -> B.R>"
  },
  {
    "name": "PC-KOMe-p(TMC-Bn)100",
    "type": "polymer",
    "roles": [
      "product"
    ],
    "time_point": {
      "unit": "s",
      "value": 8,
      "uncertainty": null
    },
    "sampleId": "VMK1803-A",
    "mn_avg": [
      {
        "source": "gpc",
        "unit": "g/mol",
        "value": 19458,
        "uncertainty": null
      },
      {
        "source": "computed",
        "unit": "g/mol",
        "value": 25070,
        "uncertainty": null
      },
      {
        "source": "theoretical",
        "unit": "g/mol",
        "value": 22570,
        "uncertainty": null
      }
    ],
    "dispersity": [
      {
        "source": "gpc",
        "unit": null,
        "value": 1.2,
        "uncertainty": null
      }
    ],
    "graph": "<A|CO[R]|A.R -> B.R><B|CC(CO[Q])(C(OCC1=CC=CC=C1)=O)COC([R])=O|B.Q -> B.R>"
  },
  {
    "name": "PC-KOMe-p(TMC-BnCl)100",
    "type": "polymer",
    "roles": [
      "product"
    ],
    "time_point": {
      "unit": "s",
      "value": 8,
      "uncertainty": null
    },
    "sampleId": "VMK1804-A",
    "mn_avg": [
      {
        "source": "gpc",
        "unit": "g/mol",
        "value": 15783,
        "uncertainty": null
      },
      {
        "source": "computed",
        "unit": "g/mol",
        "value": 29870,
        "uncertainty": null
      },
      {
        "source": "theoretical",
        "unit": "g/mol",
        "value": 27784,
        "uncertainty": null
      }
    ],
    "dispersity": [
      {
        "source": "gpc",
        "unit": null,
        "value": 1.35,
        "uncertainty": null
      }
    ],
    "graph": "<A|CO[R]|A.R -> B.R><B|CC(CO[Q])(C(OCC1=CC=C(CCl)C=C1)=O)COC([R])=O|B.Q -> B.R>"
  },
  {
    "name": "PC-KOMe-p(TMC-MPA)100",
    "type": "polymer",
    "roles": [
      "product"
    ],
    "time_point": {
      "unit": "s",
      "value": 20,
      "uncertainty": null
    },
    "sampleId": "VMK1805-A",
    "mn_avg": [
      {
        "source": "gpc",
        "unit": "g/mol",
        "value": 21836,
        "uncertainty": null
      },
      {
        "source": "computed",
        "unit": "g/mol",
        "value": 29374,
        "uncertainty": null
      },
      {
        "source": "theoretical",
        "unit": "g/mol",
        "value": 25272,
        "uncertainty": null
      }
    ],
    "dispersity": [
      {
        "source": "gpc",
        "unit": null,
        "value": 1.2,
        "uncertainty": null
      }
    ],
    "graph": "<A|CO[R]|A.R -> B.R><B|CC(CO[Q])(C(OCCN(C)C1=CC=CC=C1)=O)COC([R])=O|B.Q -> B.R>"
  },
  {
    "name": "PC-BnOH-p(TMC-Bn)50",
    "type": "polymer",
    "roles": [
      "product"
    ],
    "time_point": {
      "unit": "s",
      "value": 60,
      "uncertainty": null
    },
    "sampleId": "VMK1806-A",
    "mn_avg": [
      {
        "source": "gpc",
        "unit": "g/mol",
        "value": 9119,
        "uncertainty": null
      },
      {
        "source": "computed",
        "unit": "g/mol",
        "value": 6605,
        "uncertainty": null
      },
      {
        "source": "theoretical",
        "unit": "g/mol",
        "value": 6280,
        "uncertainty": null
      }
    ],
    "dispersity": [
      {
        "source": "gpc",
        "unit": null,
        "value": 1.17,
        "uncertainty": null
      }
    ],
    "graph": "<A|[R]OCC1=CC=CC=C1|A.R -> B.R><B|CC(CO[Q])(C(OCC1=CC=CC=C1)=O)COC([R])=O|B.Q -> B.R>"
  },
  {
    "name": "PC-BnOH-p(TMC-BnCl)50",
    "type": "polymer",
    "roles": [
      "product"
    ],
    "time_point": {
      "unit": "s",
      "value": 60,
      "uncertainty": null
    },
    "sampleId": "VMK1807-A",
    "mn_avg": [
      {
        "source": "gpc",
        "unit": "g/mol",
        "value": 8514,
        "uncertainty": null
      },
      {
        "source": "computed",
        "unit": "g/mol",
        "value": 7852,
        "uncertainty": null
      },
      {
        "source": "theoretical",
        "unit": "g/mol",
        "value": 7387,
        "uncertainty": null
      }
    ],
    "dispersity": [
      {
        "source": "gpc",
        "unit": null,
        "value": 1.29,
        "uncertainty": null
      }
    ],
    "graph": "<A|[R]OCC1=CC=CC=C1|A.R -> B.R><B|CC(CO[Q])(C(OCC1=CC=C(CCl)C=C1)=O)COC([R])=O|B.Q -> B.R>"
  },
  {
    "name": "PC-BnOH-p(TMC-NitroBn)50",
    "type": "polymer",
    "roles": [
      "product"
    ],
    "time_point": {
      "unit": "s",
      "value": 60,
      "uncertainty": null
    },
    "sampleId": "VMK1808-A",
    "mn_avg": [
      {
        "source": "gpc",
        "unit": "g/mol",
        "value": 3568,
        "uncertainty": null
      },
      {
        "source": "computed",
        "unit": "g/mol",
        "value": 7774,
        "uncertainty": null
      },
      {
        "source": "theoretical",
        "unit": "g/mol",
        "value": 3021,
        "uncertainty": null
      }
    ],
    "dispersity": [
      {
        "source": "gpc",
        "unit": null,
        "value": 1.22,
        "uncertainty": null
      }
    ],
    "graph": "<A|[R]OCC1=CC=CC=C1|A.R -> B.R><B|[O-][N+](C1=CC=CC=C1COC(C(C)(CO[Q])COC([R])=O)=O)=O|B.Q -> B.R>"
  },
  {
    "name": "PC-BnOH-p(TMC-MPA)50",
    "type": "polymer",
    "roles": [
      "product"
    ],
    "time_point": {
      "unit": "s",
      "value": 60,
      "uncertainty": null
    },
    "sampleId": "VMK1809-A",
    "mn_avg": [
      {
        "source": "gpc",
        "unit": "g/mol",
        "value": 3160,
        "uncertainty": null
      },
      {
        "source": "computed",
        "unit": "g/mol",
        "value": 7724,
        "uncertainty": null
      },
      {
        "source": "theoretical",
        "unit": "g/mol",
        "value": 2088,
        "uncertainty": null
      }
    ],
    "dispersity": [
      {
        "source": "gpc",
        "unit": null,
        "value": 1.12,
        "uncertainty": null
      }
    ],
    "graph": "<A|[R]OCC1=CC=CC=C1|A.R -> B.R><B|CC(CO[Q])(C(OCCN(C)C1=CC=CC=C1)=O)COC([R])=O|B.Q -> B.R>"
  },
  {
    "name": "PC-BnOH-p(TMC-Furfuryl)50",
    "type": "polymer",
    "roles": [
      "product"
    ],
    "time_point": {
      "unit": "s",
      "value": 60,
      "uncertainty": null
    },
    "sampleId": "VMK1810-A",
    "mn_avg": [
      {
        "source": "gpc",
        "unit": "g/mol",
        "value": 1325,
        "uncertainty": null
      },
      {
        "source": "computed",
        "unit": "g/mol",
        "value": 6345,
        "uncertainty": null
      },
      {
        "source": "theoretical",
        "unit": "g/mol",
        "value": 856,
        "uncertainty": null
      }
    ],
    "dispersity": [
      {
        "source": "gpc",
        "unit": null,
        "value": 1.08,
        "uncertainty": null
      }
    ],
    "graph": "<A|[R]OCC1=CC=CC=C1|A.R -> B.R><B|O=C(C(CO[Q])(C)COC([R])=O)OCC1=CC=CO1|B.Q -> B.R>"
  },
  {
    "name": "PC-BnOH-p(TMC-Bn)50",
    "type": "polymer",
    "roles": [
      "product"
    ],
    "time_point": {
      "unit": "s",
      "value": 60,
      "uncertainty": null
    },
    "sampleId": "VMK1811-A",
    "mn_avg": [
      {
        "source": "gpc",
        "unit": "g/mol",
        "value": 4763,
        "uncertainty": null
      },
      {
        "source": "computed",
        "unit": "g/mol",
        "value": 6605,
        "uncertainty": null
      },
      {
        "source": "theoretical",
        "unit": "g/mol",
        "value": 4006,
        "uncertainty": null
      }
    ],
    "dispersity": [
      {
        "source": "gpc",
        "unit": null,
        "value": 1.16,
        "uncertainty": null
      }
    ],
    "graph": "<A|[R]OCC1=CC=CC=C1|A.R -> B.R><B|CC(CO[Q])(C(OCC1=CC=CC=C1)=O)COC([R])=O|B.Q -> B.R>"
  },
  {
    "name": "PC-BnOH-p(TMC-BnCl)50",
    "type": "polymer",
    "roles": [
      "product"
    ],
    "time_point": {
      "unit": "s",
      "value": 60,
      "uncertainty": null
    },
    "sampleId": "VMK1812-A",
    "mn_avg": [
      {
        "source": "gpc",
        "unit": "g/mol",
        "value": 4555,
        "uncertainty": null
      },
      {
        "source": "computed",
        "unit": "g/mol",
        "value": 7852,
        "uncertainty": null
      },
      {
        "source": "theoretical",
        "unit": "g/mol",
        "value": 4057,
        "uncertainty": null
      }
    ],
    "dispersity": [
      {
        "source": "gpc",
        "unit": null,
        "value": 1.2,
        "uncertainty": null
      }
    ],
    "graph": "<A|[R]OCC1=CC=CC=C1|A.R -> B.R><B|CC(CO[Q])(C(OCC1=CC=C(CCl)C=C1)=O)COC([R])=O|B.Q -> B.R>"
  },
  {
    "name": "PC-BnOH-p(TMC-MPA)50",
    "type": "polymer",
    "roles": [
      "product"
    ],
    "time_point": {
      "unit": "s",
      "value": 60,
      "uncertainty": null
    },
    "sampleId": "VMK1813-A",
    "mn_avg": [
      {
        "source": "gpc",
        "unit": "g/mol",
        "value": 1390,
        "uncertainty": null
      },
      {
        "source": "computed",
        "unit": "g/mol",
        "value": 7724,
        "uncertainty": null
      },
      {
        "source": "theoretical",
        "unit": "g/mol",
        "value": 1174,
        "uncertainty": null
      }
    ],
    "dispersity": [
      {
        "source": "gpc",
        "unit": null,
        "value": 1.13,
        "uncertainty": null
      }
    ],
    "graph": "<A|[R]OCC1=CC=CC=C1|A.R -> B.R><B|CC(CO[Q])(C(OCCN(C)C1=CC=CC=C1)=O)COC([R])=O|B.Q -> B.R>"
  },
  {
    "name": "PC-BnOH-p(TMC-NitroBn)50",
    "type": "polymer",
    "roles": [
      "product"
    ],
    "time_point": {
      "unit": "s",
      "value": 60,
      "uncertainty": null
    },
    "sampleId": "VMK1814-A",
    "mn_avg": [
      {
        "source": "gpc",
        "unit": "g/mol",
        "value": 1307,
        "uncertainty": null
      },
      {
        "source": "computed",
        "unit": "g/mol",
        "value": 7774,
        "uncertainty": null
      },
      {
        "source": "theoretical",
        "unit": "g/mol",
        "value": 1105,
        "uncertainty": null
      }
    ],
    "dispersity": [
      {
        "source": "gpc",
        "unit": null,
        "value": 1.18,
        "uncertainty": null
      }
    ],
    "graph": "<A|[R]OCC1=CC=CC=C1|A.R -> B.R><B|[O-][N+](C1=CC=CC=C1COC(C(C)(CO[Q])COC([R])=O)=O)=O|B.Q -> B.R>"
  },
  {
    "name": "PC-BnOH-p(TMC-Furfuryl)50",
    "type": "polymer",
    "roles": [
      "product"
    ],
    "time_point": {
      "unit": "s",
      "value": 60,
      "uncertainty": null
    },
    "sampleId": "VMK1815-A",
    "mn_avg": [
      {
        "source": "gpc",
        "unit": "g/mol",
        "value": 430,
        "uncertainty": null
      },
      {
        "source": "computed",
        "unit": "g/mol",
        "value": 6345,
        "uncertainty": null
      },
      {
        "source": "theoretical",
        "unit": "g/mol",
        "value": 295,
        "uncertainty": null
      }
    ],
    "dispersity": [
      {
        "source": "gpc",
        "unit": null,
        "value": 1.01,
        "uncertainty": null
      }
    ],
    "graph": "<A|[R]OCC1=CC=CC=C1|A.R -> B.R><B|O=C(C(CO[Q])(C)COC([R])=O)OCC1=CC=CO1|B.Q -> B.R>"
  },
  {
    "name": "PC-BnOH-p(TMC)50",
    "type": "polymer",
    "roles": [
      "product"
    ],
    "time_point": null,
    "sampleId": "product",
    "mn_avg_target": {
      "source": "computed",
      "unit": "g/mol",
      "value": 2765,
      "uncertainty": null
    },
    "graph": "<A|[R]OCC1=CC=CC=C1|A.R -> B.R><B|O=C([R])OCCCO[Q]|B.Q -> B.R>"
  },
  {
    "name": "PC-BnOH-p(TMC-tBu)50",
    "type": "polymer",
    "roles": [
      "product"
    ],
    "time_point": {
      "unit": "s",
      "value": 60,
      "uncertainty": null
    },
    "sampleId": "VMK1817-A",
    "mn_avg": [
      {
        "source": "gpc",
        "unit": "g/mol",
        "value": 2931,
        "uncertainty": null
      },
      {
        "source": "computed",
        "unit": "g/mol",
        "value": 5720,
        "uncertainty": null
      },
      {
        "source": "theoretical",
        "unit": "g/mol",
        "value": 3251,
        "uncertainty": null
      }
    ],
    "dispersity": [
      {
        "source": "gpc",
        "unit": null,
        "value": 1.2,
        "uncertainty": null
      }
    ],
    "graph": "<A|[R]OCC1=CC=CC=C1|A.R -> B.R><B|CC(CO[Q])(C(OC(C)(C)C)=O)COC([R])=O|B.Q -> B.R>"
  },
  {
    "name": "PC-BnOH-p(TMC-tBAc)50",
    "type": "polymer",
    "roles": [
      "product"
    ],
    "time_point": {
      "unit": "s",
      "value": 60,
      "uncertainty": null
    },
    "sampleId": "VMK1818A-A",
    "mn_avg": [
      {
        "source": "gpc",
        "unit": "g/mol",
        "value": 3333,
        "uncertainty": null
      },
      {
        "source": "computed",
        "unit": "g/mol",
        "value": 7229,
        "uncertainty": null
      },
      {
        "source": "theoretical",
        "unit": "g/mol",
        "value": 1960,
        "uncertainty": null
      }
    ],
    "dispersity": [
      {
        "source": "gpc",
        "unit": null,
        "value": 1.28,
        "uncertainty": null
      }
    ],
    "graph": "<A|[R]OCC1=CC=CC=C1|A.R -> B.R><B|CC(CO[Q])(C(OCC(OC(C)(C)C)=O)=O)COC([R])=O|B.Q -> B.R>"
  },
  {
    "name": "PC-BnOH-p(TMC-tBAc)50",
    "type": "polymer",
    "roles": [
      "product"
    ],
    "time_point": {
      "unit": "s",
      "value": 60,
      "uncertainty": null
    },
    "sampleId": "VMK1818B-A",
    "mn_avg": [
      {
        "source": "gpc",
        "unit": "g/mol",
        "value": 2726,
        "uncertainty": null
      },
      {
        "source": "computed",
        "unit": "g/mol",
        "value": 7229,
        "uncertainty": null
      },
      {
        "source": "theoretical",
        "unit": "g/mol",
        "value": 3099,
        "uncertainty": null
      }
    ],
    "graph": "<A|[R]OCC1=CC=CC=C1|A.R -> B.R><B|CC(CO[Q])(C(OCC(OC(C)(C)C)=O)=O)COC([R])=O|B.Q -> B.R>"
  },
  {
    "name": "PC-BnOH-p(TMC-Furfuryl)50",
    "type": "polymer",
    "roles": [
      "product"
    ],
    "time_point": null,
    "sampleId": "product",
    "mn_avg_target": {
      "source": "computed",
      "unit": "g/mol",
      "value": 6345,
      "uncertainty": null
    },
    "graph": "<A|[R]OCC1=CC=CC=C1|A.R -> B.R><B|O=C(C(CO[Q])(C)COC([R])=O)OCC1=CC=CO1|B.Q -> B.R>"
  },
  {
    "name": "PC-BnOH-p(AOME-TMC)50",
    "type": "polymer",
    "roles": [
      "product"
    ],
    "time_point": {
      "unit": "s",
      "value": 60,
      "uncertainty": null
    },
    "sampleId": "VMK1820-A",
    "mn_avg": [
      {
        "source": "gpc",
        "unit": "g/mol",
        "value": 3339,
        "uncertainty": null
      },
      {
        "source": "computed",
        "unit": "g/mol",
        "value": 5305,
        "uncertainty": null
      },
      {
        "source": "theoretical",
        "unit": "g/mol",
        "value": 784,
        "uncertainty": null
      }
    ],
    "dispersity": [
      {
        "source": "gpc",
        "unit": null,
        "value": 2.63,
        "uncertainty": null
      }
    ],
    "graph": "<A|[R]OCC1=CC=CC=C1|A.R -> B.R><B|C=CCOCC(CO[Q])(CC)COC([R])=O|B.Q -> B.R>"
  },
  {
    "name": "PC-BnOH-p(TMC-tBu)50",
    "type": "polymer",
    "roles": [
      "product"
    ],
    "time_point": {
      "unit": "s",
      "value": 60,
      "uncertainty": null
    },
    "sampleId": "VMK1821-A",
    "mn_avg": [
      {
        "source": "gpc",
        "unit": "g/mol",
        "value": 3196,
        "uncertainty": null
      },
      {
        "source": "computed",
        "unit": "g/mol",
        "value": 5720,
        "uncertainty": null
      },
      {
        "source": "theoretical",
        "unit": "g/mol",
        "value": 2858,
        "uncertainty": null
      }
    ],
    "dispersity": [
      {
        "source": "gpc",
        "unit": null,
        "value": 1.19,
        "uncertainty": null
      }
    ],
    "graph": "<A|[R]OCC1=CC=CC=C1|A.R -> B.R><B|CC(CO[Q])(C(OC(C)(C)C)=O)COC([R])=O|B.Q -> B.R>"
  },
  {
    "name": "PC-BnOH-p(TMC-tBu)50",
    "type": "polymer",
    "roles": [
      "product"
    ],
    "time_point": {
      "unit": "s",
      "value": 60,
      "uncertainty": null
    },
    "sampleId": "VMK1822-A",
    "mn_avg": [
      {
        "source": "gpc",
        "unit": "g/mol",
        "value": 2890,
        "uncertainty": null
      },
      {
        "source": "computed",
        "unit": "g/mol",
        "value": 5720,
        "uncertainty": null
      },
      {
        "source": "theoretical",
        "unit": "g/mol",
        "value": 2353,
        "uncertainty": null
      }
    ],
    "dispersity": [
      {
        "source": "gpc",
        "unit": null,
        "value": 1.2,
        "uncertainty": null
      }
    ],
    "graph": "<A|[R]OCC1=CC=CC=C1|A.R -> B.R><B|CC(CO[Q])(C(OC(C)(C)C)=O)COC([R])=O|B.Q -> B.R>"
  },
  {
    "name": "PC-BnOH-p(TMC-tBAc)50",
    "type": "polymer",
    "roles": [
      "product"
    ],
    "time_point": {
      "unit": "s",
      "value": 60,
      "uncertainty": null
    },
    "sampleId": "VMK1823-A",
    "mn_avg": [
      {
        "source": "gpc",
        "unit": "g/mol",
        "value": 2138,
        "uncertainty": null
      },
      {
        "source": "computed",
        "unit": "g/mol",
        "value": 7229,
        "uncertainty": null
      },
      {
        "source": "theoretical",
        "unit": "g/mol",
        "value": 1034,
        "uncertainty": null
      }
    ],
    "dispersity": [
      {
        "source": "gpc",
        "unit": null,
        "value": 1.93,
        "uncertainty": null
      }
    ],
    "graph": "<A|[R]OCC1=CC=CC=C1|A.R -> B.R><B|CC(CO[Q])(C(OCC(OC(C)(C)C)=O)=O)COC([R])=O|B.Q -> B.R>"
  },
  {
    "name": "PC-BnOH-p(Ph-DOA)50",
    "type": "polymer",
    "roles": [
      "product"
    ],
    "time_point": {
      "unit": "s",
      "value": 60,
      "uncertainty": null
    },
    "sampleId": "VMK1824-A",
    "mn_avg": [
      {
        "source": "gpc",
        "unit": "g/mol",
        "value": 1747,
        "uncertainty": null
      },
      {
        "source": "computed",
        "unit": "g/mol",
        "value": 5486,
        "uncertainty": null
      },
      {
        "source": "theoretical",
        "unit": "g/mol",
        "value": 269,
        "uncertainty": null
      }
    ],
    "dispersity": [
      {
        "source": "gpc",
        "unit": null,
        "value": 1.24,
        "uncertainty": null
      }
    ],
    "graph": "<A|[R]OCC1=CC=CC=C1|A.R -> B.R><B|O=C([R])OCCN(C1=CC=CC=C1)CCO[Q]|B.Q -> B.R>"
  },
  {
    "name": "PC-BnOH-p(TMC)50",
    "type": "polymer",
    "roles": [
      "product"
    ],
    "time_point": {
      "unit": "s",
      "value": 60,
      "uncertainty": null
    },
    "sampleId": "VMK1825-A",
    "mn_avg": [
      {
        "source": "gpc",
        "unit": "g/mol",
        "value": 1765,
        "uncertainty": null
      },
      {
        "source": "computed",
        "unit": "g/mol",
        "value": 2234,
        "uncertainty": null
      },
      {
        "source": "theoretical",
        "unit": "g/mol",
        "value": 618,
        "uncertainty": null
      }
    ],
    "dispersity": [
      {
        "source": "gpc",
        "unit": null,
        "value": 1.09,
        "uncertainty": null
      }
    ],
    "graph": "<A|[R]OCC1=CC=CC=C1|A.R -> B.R><B|O=C([R])OCCCO[Q]|B.Q -> B.R>"
  },
  {
    "name": "PC-BnOH-p(TMC)50",
    "type": "polymer",
    "roles": [
      "product"
    ],
    "time_point": {
      "unit": "s",
      "value": 60,
      "uncertainty": null
    },
    "sampleId": "VMK1826-A",
    "mn_avg": [
      {
        "source": "gpc",
        "unit": "g/mol",
        "value": 526,
        "uncertainty": null
      },
      {
        "source": "computed",
        "unit": "g/mol",
        "value": 2765,
        "uncertainty": null
      },
      {
        "source": "theoretical",
        "unit": "g/mol",
        "value": 533,
        "uncertainty": null
      }
    ],
    "dispersity": [
      {
        "source": "gpc",
        "unit": null,
        "value": 1.01,
        "uncertainty": null
      }
    ],
    "graph": "<A|[R]OCC1=CC=CC=C1|A.R -> B.R><B|O=C([R])OCCCO[Q]|B.Q -> B.R>"
  },
  {
    "name": "PC-BnOH-p(TMC)50",
    "type": "polymer",
    "roles": [
      "product"
    ],
    "time_point": {
      "unit": "s",
      "value": 60,
      "uncertainty": null
    },
    "sampleId": "VMK1827A-A",
    "mn_avg": [
      {
        "source": "gpc",
        "unit": "g/mol",
        "value": 401,
        "uncertainty": null
      },
      {
        "source": "computed",
        "unit": "g/mol",
        "value": 2765,
        "uncertainty": null
      },
      {
        "source": "theoretical",
        "unit": "g/mol",
        "value": 453,
        "uncertainty": null
      }
    ],
    "dispersity": [
      {
        "source": "gpc",
        "unit": null,
        "value": 1.01,
        "uncertainty": null
      }
    ],
    "graph": "<A|[R]OCC1=CC=CC=C1|A.R -> B.R><B|O=C([R])OCCCO[Q]|B.Q -> B.R>"
  },
  {
    "name": "PC-BnOH-p(TMC)50",
    "type": "polymer",
    "roles": [
      "product"
    ],
    "time_point": {
      "unit": "s",
      "value": 60,
      "uncertainty": null
    },
    "sampleId": "VMK1827B-A",
    "mn_avg": [
      {
